Repository: AnjaTetzner/MLUSS

The primary objective of the project was to develop a machine learning model for process monitoring of ultrasonic welding that enables both the classification into different welding classes and the prediction of pull-out force. The development process was guided by the CRISP-DM standard.

In the folder “developmentsteps”, all programming work carried out during the implementation of the research project can be found.

The folder “Artefact” contains the final result, which includes a summary of the best models from the development phase that can be retrained using custom data.

File: Artefact/Rohdaten/Nicht OK-Schweißungen - Öl auf Terminal/Zugversuche/23_014_AEi_Aptiv_Leonie_verunreinigt/2065.TRA
$C:\Messergebnisse\2023\23_011_AEi_Aptiv_Leoni\23_011_AEi_Aptiv_Leoni_leer.zp2
Vorkraft                                30 N
Prüfgeschwindigkeit                     50 mm/min
Probenkennung                           2065
Probendicke                             5.6 mm
Probenbreite                            12.3 mm
Messlänge                               220 mm
Messlänge Feindehnung                   20 mm
Messlänge Traverse                      220 mm
$
             Dehnung;       Standardkraft;         Standardweg;Traversenweg absolut;            Prüfzeit
  0.000000000000e+00;  2.752709770203e+01;  0.000000000000e+00;  5.551577539183e+02;  0.000000000000e+00
 -2.427997606715e-06;  2.708638572693e+01; -5.341594714992e-06;  5.551577485767e+02;  9.999999999945e-02
 -2.639127914269e-06;  2.673504257202e+01; -5.806081389892e-06;  5.551577481122e+02;  1.999999999998e-01
 -4.222604497468e-06;  2.642179870605e+01; -9.289729860029e-06;  5.551577446286e+02;  2.999999999993e-01
  1.076764175793e-05;  2.627574729919e+01;  2.368881177972e-05;  5.551577776071e+02;  3.999999999996e-01
  7.851933031210e-04;  2.744998931885e+01;  1.727425260469e-03;  5.551594813436e+02;  4.600000000000e-01
  1.780144580543e-03;  2.867929649353e+01;  3.916318062693e-03;  5.551616702364e+02;  4.899999999998e-01
  3.138662073531e-03;  2.991338157654e+01;  6.905056536198e-03;  5.551646589748e+02;  5.199999999995e-01
  4.797723500722e-03;  3.103693008423e+01;  1.055499166250e-02;  5.551683089100e+02;  5.499999999993e-01
  6.627166583614e-03;  3.204586791992e+01;  1.457976642996e-02;  5.551723336847e+02;  5.799999999999e-01
  9.661319447391e-03;  3.338903427124e+01;  2.125490270555e-02;  5.551790088210e+02;  6.199999999999e-01
  1.243989834597e-02;  3.450790786743e+01;  2.736777625978e-02;  5.551851216946e+02;  6.499999999996e-01
  1.569098714115e-02;  3.573866653442e+01;  3.452017158270e-02;  5.551922740899e+02;  6.799999999994e-01
  1.891198998378e-02;  3.714389419556e+01;  4.160637781024e-02;  5.551993602961e+02;  7.100000000000e-01
  2.269776715751e-02;  3.861951828003e+01;  4.993508756161e-02;  5.552076890059e+02;  7.399999999998e-01
  2.551878219268e-02;  3.967998886108e+01;  5.614132061601e-02;  5.552138952389e+02;  7.599999999993e-01
  2.817881219364e-02;  4.080067825317e+01;  6.199338659644e-02;  5.552197473049e+02;  7.799999999997e-01
  3.102917574322e-02;  4.194370651245e+01;  6.826418638229e-02;  5.552260181047e+02;  7.999999999993e-01
  3.438097522203e-02;  4.312067031860e+01;  7.563814520836e-02;  5.552333920635e+02;  8.199999999997e-01
  3.760144805744e-02;  4.437528991699e+01;  8.272318542004e-02;  5.552404771037e+02;  8.399999999992e-01
  4.095367086469e-02;  4.564492416382e+01;  9.009807556868e-02;  5.552478519939e+02;  8.599999999997e-01
  4.481629569762e-02;  4.697877120972e+01;  9.859585016966e-02;  5.552563497685e+02;  8.800000000001e-01
  4.843834128219e-02;  4.835845947266e+01;  1.065643504262e-01;  5.552643182687e+02;  8.999999999996e-01
  5.235143025234e-02;  4.979028701782e+01;  1.151731461287e-01;  5.552729270644e+02;  9.200000000001e-01
  5.648367127831e-02;  5.128437042236e+01;  1.242640763521e-01;  5.552820179947e+02;  9.399999999996e-01
  6.046696165109e-02;  5.284345626831e+01;  1.330273151398e-01;  5.552907812335e+02;  9.600000000000e-01
  6.502357420292e-02;  5.444222640991e+01;  1.430518627167e-01;  5.553008057810e+02;  9.799999999996e-01
  6.940156924416e-02;  5.606149673462e+01;  1.526834517717e-01;  5.553104373701e+02;  1.000000000000e+00
  7.428469333197e-02;  5.775417327881e+01;  1.634263247252e-01;  5.553211802430e+02;  1.020000000000e+00
  7.894434064059e-02;  5.941061782837e+01;  1.736775487661e-01;  5.553314314671e+02;  1.040000000000e+00
  8.402729607401e-02;  6.113631820679e+01;  1.848600506783e-01;  5.553426139690e+02;  1.059999999999e+00
  8.891264178950e-02;  6.283388900757e+01;  1.956078112125e-01;  5.553533617295e+02;  1.080000000000e+00
  9.426964989806e-02;  6.458930969238e+01;  2.073932290077e-01;  5.553651471473e+02;  1.099999999999e+00
  9.955845810088e-02;  6.633370208740e+01;  2.190286070108e-01;  5.553767825253e+02;  1.120000000000e+00
  1.053625349132e-01;  6.810066223145e+01;  2.317975759506e-01;  5.553895514943e+02;  1.139999999999e+00
  1.110019268007e-01;  6.985648345947e+01;  2.442042380571e-01;  5.554019581564e+02;  1.160000000000e+00
  1.168396802374e-01;  7.159501647949e+01;  2.570472955704e-01;  5.554148012139e+02;  1.179999999999e+00
  1.229116731557e-01;  7.327476501465e+01;  2.704056799412e-01;  5.554281595983e+02;  1.200000000000e+00
  1.290227342095e-01;  7.488147735596e+01;  2.838500142097e-01;  5.554416039325e+02;  1.219999999999e+00
  1.354898652846e-01;  7.634661102295e+01;  2.980777025223e-01;  5.554558316208e+02;  1.240000000000e+00
  1.419753654276e-01;  7.760666656494e+01;  3.123458027840e-01;  5.554700997211e+02;  1.259999999999e+00
  1.483690202312e-01;  7.869583892822e+01;  3.264118432999e-01;  5.554841657616e+02;  1.280000000000e+00
  1.552072173144e-01;  7.962935638428e+01;  3.414558768272e-01;  5.554992097951e+02;  1.299999999999e+00
  1.622795522804e-01;  8.040596008301e+01;  3.570150136948e-01;  5.555147689320e+02;  1.320000000000e+00
  1.693450191657e-01;  8.110533142090e+01;  3.725590407848e-01;  5.555303129591e+02;  1.339999999999e+00
  1.764550405231e-01;  8.170473480225e+01;  3.882010877132e-01;  5.555459550060e+02;  1.360000000000e+00
  1.839205087623e-01;  8.212974548340e+01;  4.046251177788e-01;  5.555623790361e+02;  1.380000000000e+00
  1.914943761764e-01;  8.236291503906e+01;  4.212876260281e-01;  5.555790415443e+02;  1.400000000000e+00
  1.990403784190e-01;  8.239949035645e+01;  4.378888309002e-01;  5.555956427492e+02;  1.420000000000e+00
  2.064088265520e-01;  8.224020385742e+01;  4.540994167328e-01;  5.556118533350e+02;  1.440000000000e+00
  2.139681314676e-01;  8.187058258057e+01;  4.707298874855e-01;  5.556284838058e+02;  1.460000000000e+00
  2.216768137514e-01;  8.136966705322e+01;  4.876889884472e-01;  5.556454429068e+02;  1.480000000000e+00
  2.292394917481e-01;  8.076548004150e+01;  5.043268799782e-01;  5.556620807983e+02;  1.500000000000e+00
  2.366760381880e-01;  8.005242156982e+01;  5.206872820854e-01;  5.556784412004e+02;  1.520000000000e+00
  2.443154571651e-01;  7.923075866699e+01;  5.374940037727e-01;  5.556952479221e+02;  1.540000000000e+00
  2.520170817171e-01;  7.841579437256e+01;  5.544375777245e-01;  5.557121914960e+02;  1.559999999999e+00
  2.595969773282e-01;  7.768392944336e+01;  5.711133480072e-01;  5.557288672663e+02;  1.580000000000e+00
  2.670119577239e-01;  7.709297943115e+01;  5.874263048172e-01;  5.557451802231e+02;  1.599999999999e+00
  2.745766541505e-01;  7.668218994141e+01;  6.040686368942e-01;  5.557618225552e+02;  1.620000000000e+00
  2.822240113826e-01;  7.651915740967e+01;  6.208928227425e-01;  5.557786467411e+02;  1.639999999999e+00
  2.897941805994e-01;  7.656742095947e+01;  6.375471949577e-01;  5.557953011133e+02;  1.660000000000e+00
  2.974111394625e-01;  7.675334930420e+01;  6.543045043945e-01;  5.558120584227e+02;  1.679999999999e+00
  3.050247929771e-01;  7.703459167480e+01;  6.710545420647e-01;  5.558288084604e+02;  1.700000000000e+00
  3.125827432417e-01;  7.738281250000e+01;  6.876820325851e-01;  5.558454359509e+02;  1.719999999999e+00
  3.200654020024e-01;  7.778487396240e+01;  7.041438817978e-01;  5.558618978001e+02;  1.740000000000e+00
  3.276184755233e-01;  7.825347900391e+01;  7.207606434822e-01;  5.558785145618e+02;  1.759999999999e+00
  3.352886450786e-01;  7.876494598389e+01;  7.376350164413e-01;  5.558953889348e+02;  1.780000000000e+00
  3.428937642918e-01;  7.932638549805e+01;  7.543662786484e-01;  5.559121201970e+02;  1.799999999999e+00
  3.503313402665e-01;  7.994197845459e+01;  7.707289457321e-01;  5.559284828640e+02;  1.820000000000e+00
  3.579617914538e-01;  8.058010101318e+01;  7.875159382820e-01;  5.559452698566e+02;  1.839999999999e+00
  3.656642558894e-01;  8.122012329102e+01;  8.044613599777e-01;  5.559622152783e+02;  1.860000000000e+00
  3.732783428924e-01;  8.194676971436e+01;  8.212123513222e-01;  5.559789662696e+02;  1.880000000000e+00
  3.806401396889e-01;  8.266948699951e+01;  8.374083042145e-01;  5.559951622225e+02;  1.900000000000e+00
  3.881979815814e-01;  8.343943023682e+01;  8.540355563164e-01;  5.560117894746e+02;  1.920000000000e+00
  3.958852197395e-01;  8.430185699463e+01;  8.709474802017e-01;  5.560287013985e+02;  1.940000000000e+00
  4.034669034900e-01;  8.520632934570e+01;  8.876271843910e-01;  5.560453811027e+02;  1.960000000000e+00
  4.109620250402e-01;  8.611243438721e+01;  9.041164517403e-01;  5.560618703701e+02;  1.980000000000e+00
  4.185968111107e-01;  8.709004211426e+01;  9.209129810333e-01;  5.560786668993e+02;  2.000000000000e+00
  4.262426782267e-01;  8.815020751953e+01;  9.377338886261e-01;  5.560954878069e+02;  2.020000000000e+00
  4.337925005851e-01;  8.925896453857e+01;  9.543434977531e-01;  5.561120974161e+02;  2.040000000000e+00
  4.412802257407e-01;  9.043373870850e+01;  9.708164930344e-01;  5.561285704113e+02;  2.059999999999e+00
  4.488437571674e-01;  9.166406250000e+01;  9.874562621117e-01;  5.561452101804e+02;  2.080000000000e+00
  4.564640755651e-01;  9.296431732178e+01;  1.004220962524e+00;  5.561619748808e+02;  2.099999999999e+00
  4.639858024613e-01;  9.427056121826e+01;  1.020768761635e+00;  5.561785226799e+02;  2.120000000000e+00
  4.716516100403e-01;  9.554521179199e+01;  1.037633538246e+00;  5.561953874566e+02;  2.139999999999e+00
  4.793021371558e-01;  9.681055450439e+01;  1.054464697838e+00;  5.562122186161e+02;  2.160000000000e+00
  4.868747447444e-01;  9.811785888672e+01;  1.071124434471e+00;  5.562288783528e+02;  2.179999999999e+00
  4.942652872356e-01;  9.946175384521e+01;  1.087383627892e+00;  5.562451375462e+02;  2.200000000000e+00
  5.018189838959e-01;  1.007990722656e+02;  1.104001760483e+00;  5.562617556788e+02;  2.219999999999e+00
  5.095410365854e-01;  1.021864624023e+02;  1.120990276337e+00;  5.562787441946e+02;  2.240000000000e+00
  5.171396534737e-01;  1.036043777466e+02;  1.137707233429e+00;  5.562954611517e+02;  2.259999999999e+00
  5.245866036334e-01;  1.049803314209e+02;  1.154090523720e+00;  5.563118444420e+02;  2.280000000000e+00
  5.322220670295e-01;  1.062886657715e+02;  1.170888543129e+00;  5.563286424614e+02;  2.299999999999e+00
  5.398829978648e-01;  1.075453720093e+02;  1.187742590904e+00;  5.563454965092e+02;  2.320000000000e+00
  5.474863289387e-01;  1.087109985352e+02;  1.204469919205e+00;  5.563622238375e+02;  2.339999999999e+00
  5.548765463136e-01;  1.098403701782e+02;  1.220728397369e+00;  5.563784823157e+02;  2.360000000000e+00
  5.624280213463e-01;  1.109939346313e+02;  1.237341642380e+00;  5.563950955607e+02;  2.380000000000e+00
  5.700865679958e-01;  1.121331481934e+02;  1.254190444946e+00;  5.564119443633e+02;  2.400000000000e+00
  5.776844262795e-01;  1.133369522095e+02;  1.270905733109e+00;  5.564286596514e+02;  2.420000000000e+00
  5.852161775933e-01;  1.146168136597e+02;  1.287475585938e+00;  5.564452295042e+02;  2.440000000000e+00
  5.928660544762e-01;  1.159250869751e+02;  1.304305315018e+00;  5.564620592333e+02;  2.460000000000e+00
  6.004877546179e-01;  1.172717590332e+02;  1.321073055267e+00;  5.564788269736e+02;  2.480000000000e+00
  6.079723098901e-01;  1.187199096680e+02;  1.337539076805e+00;  5.564952929951e+02;  2.500000000000e+00
  6.155128935286e-01;  1.202224807739e+02;  1.354128360748e+00;  5.565118822791e+02;  2.520000000000e+00
  6.231304755311e-01;  1.217995071411e+02;  1.370887041092e+00;  5.565286409594e+02;  2.540000000000e+00
  6.307423679994e-01;  1.234685058594e+02;  1.387633204460e+00;  5.565453871228e+02;  2.559999999999e+00
  6.382111009476e-01;  1.251953353882e+02;  1.404064416885e+00;  5.565618183352e+02;  2.580000000000e+00
  6.458804306193e-01;  1.269456024170e+02;  1.420936942101e+00;  5.565786908604e+02;  2.599999999999e+00
  6.535857398221e-01;  1.287275238037e+02;  1.437888622284e+00;  5.565956425406e+02;  2.620000000000e+00
  6.611390029941e-01;  1.305985565186e+02;  1.454505801201e+00;  5.566122597195e+02;  2.639999999999e+00
  6.684723250261e-01;  1.324855194092e+02;  1.470639109612e+00;  5.566283930279e+02;  2.660000000000e+00
  6.760507305211e-01;  1.343937988281e+02;  1.487311601639e+00;  5.566450655200e+02;  2.679999999999e+00
  6.837724039083e-01;  1.363439636230e+02;  1.504299283028e+00;  5.566620532013e+02;  2.700000000000e+00
  6.913667400993e-01;  1.383495178223e+02;  1.521006822586e+00;  5.566787607409e+02;  2.719999999999e+00
  6.988517288598e-01;  1.403283996582e+02;  1.537473797798e+00;  5.566952277161e+02;  2.740000000000e+00
  7.064803648148e-01;  1.423111267090e+02;  1.554256796837e+00;  5.567120107151e+02;  2.759999999999e+00
  7.141111682113e-01;  1.443168945313e+02;  1.571044564247e+00;  5.567287984826e+02;  2.780000000000e+00
  7.179241857238e-01;  1.453195037842e+02;  1.579433202744e+00;  5.567371871211e+02;  2.790000000000e+00
  7.252830293811e-01;  1.472845611572e+02;  1.595622658730e+00;  5.567533765770e+02;  2.809999999999e+00
  7.328856018503e-01;  1.491667938232e+02;  1.612348318100e+00;  5.567701022364e+02;  2.830000000000e+00
  7.405762266361e-01;  1.510253601074e+02;  1.629267692566e+00;  5.567870216109e+02;  2.849999999999e+00
  7.481779863147e-01;  1.529290008545e+02;  1.645991563797e+00;  5.568037454821e+02;  2.870000000000e+00
  7.556401627520e-01;  1.548232574463e+02;  1.662408351898e+00;  5.568201622702e+02;  2.889999999999e+00
  7.632826703334e-01;  1.567443084717e+02;  1.679221868515e+00;  5.568369757868e+02;  2.910000000000e+00
  7.709527044236e-01;  1.586941680908e+02;  1.696095943451e+00;  5.568538498618e+02;  2.929999999999e+00
  7.785247701518e-01;  1.606433563232e+02;  1.712754487991e+00;  5.568705084063e+02;  2.950000000000e+00
  7.859279379905e-01;  1.625550384521e+02;  1.729041457176e+00;  5.568867953755e+02;  2.969999999999e+00
  7.935160969729e-01;  1.644560852051e+02;  1.745735406876e+00;  5.569034893252e+02;  2.990000000000e+00
  8.011534026943e-01;  1.663250732422e+02;  1.762537479401e+00;  5.569202913977e+02;  3.009999999999e+00
  8.087440542346e-01;  1.681848754883e+02;  1.779236912727e+00;  5.569369908310e+02;  3.030000000000e+00
  8.163509615871e-01;  1.700460968018e+02;  1.795972108841e+00;  5.569537260272e+02;  3.049999999999e+00
  8.239614994044e-01;  1.719392395020e+02;  1.812715291977e+00;  5.569704692103e+02;  3.070000000000e+00
  8.315344862953e-01;  1.738742675781e+02;  1.829375863075e+00;  5.569871297814e+02;  3.089999999999e+00
  8.389735794792e-01;  1.758038482666e+02;  1.845741868019e+00;  5.570034957863e+02;  3.110000000000e+00
  8.465480835792e-01;  1.777187194824e+02;  1.862405776978e+00;  5.570201596953e+02;  3.130000000000e+00
  8.542152999953e-01;  1.795390472412e+02;  1.879273653030e+00;  5.570370275713e+02;  3.150000000000e+00
  8.618158675810e-01;  1.812541351318e+02;  1.895994901657e+00;  5.570537488200e+02;  3.170000000000e+00
  8.692837335526e-01;  1.828358459473e+02;  1.912424206734e+00;  5.570701781250e+02;  3.190000000000e+00
  8.769104188100e-01;  1.843677673340e+02;  1.929202914238e+00;  5.570869568325e+02;  3.210000000000e+00
  8.846008268516e-01;  1.858444824219e+02;  1.946121811867e+00;  5.571038757302e+02;  3.230000000000e+00
  8.921926704848e-01;  1.873231048584e+02;  1.962823867798e+00;  5.571205777861e+02;  3.250000000000e+00
  8.995423025151e-01;  1.886938323975e+02;  1.978993058205e+00;  5.571367469765e+02;  3.270000000000e+00
  9.071260182421e-01;  1.899364318848e+02;  1.995677232742e+00;  5.571534311511e+02;  3.290000000000e+00
  9.148252044223e-01;  1.910628967285e+02;  2.012615442276e+00;  5.571703693606e+02;  3.309999999999e+00
  9.224280478217e-01;  1.920454864502e+02;  2.029341697693e+00;  5.571870956160e+02;  3.330000000000e+00
  9.299175340236e-01;  1.928442993164e+02;  2.045818567276e+00;  5.572035724856e+02;  3.349999999999e+00
  9.375407513745e-01;  1.934776000977e+02;  2.062589645386e+00;  5.572203435637e+02;  3.370000000000e+00
  9.451798994213e-01;  1.939496765137e+02;  2.079395771027e+00;  5.572371496893e+02;  3.389999999999e+00
  9.527490391033e-01;  1.941701965332e+02;  2.096047878265e+00;  5.572538017966e+02;  3.410000000000e+00
  9.602137080985e-01;  1.940700988770e+02;  2.112470149994e+00;  5.572702240683e+02;  3.429999999999e+00
  9.678011626623e-01;  1.936729888916e+02;  2.129162549973e+00;  5.572869164683e+02;  3.450000000000e+00
  9.754190697812e-01;  1.929387512207e+02;  2.145921945572e+00;  5.573036758639e+02;  3.469999999999e+00
  9.829372745847e-01;  1.919018096924e+02;  2.162461996078e+00;  5.573202159144e+02;  3.490000000000e+00
  9.905937621647e-01;  1.906350860596e+02;  2.179306268692e+00;  5.573370601870e+02;  3.509999999999e+00
  9.982507916050e-01;  1.891224670410e+02;  2.196151733398e+00;  5.573539056517e+02;  3.530000000000e+00
  1.005803458731e+00;  1.872328186035e+02;  2.212767601013e+00;  5.573705215193e+02;  3.549999999999e+00
  1.009532650438e+00;  1.860615386963e+02;  2.220971822739e+00;  5.573787257411e+02;  3.559999999999e+00
  1.013133204484e+00;  1.847046203613e+02;  2.228893041611e+00;  5.573866469599e+02;  3.570000000000e+00
  1.016953211996e+00;  1.831075897217e+02;  2.237297058105e+00;  5.573950509764e+02;  3.580000000000e+00
  1.020718816722e+00;  1.810807800293e+02;  2.245581388474e+00;  5.574033353068e+02;  3.589999999999e+00
  1.024566567487e+00;  1.780973663330e+02;  2.254046440125e+00;  5.574118003584e+02;  3.599999999999e+00

File: Artefact/Rohdaten/Nicht OK-Schweißungen - Öl auf Terminal/Zugversuche/23_014_AEi_Aptiv_Leonie_verunreinigt/2068.TRA
$C:\Messergebnisse\2023\23_011_AEi_Aptiv_Leoni\23_011_AEi_Aptiv_Leoni_leer.zp2
Vorkraft                                30 N
Prüfgeschwindigkeit                     50 mm/min
Probenkennung                           2068
Probendicke                             5.6 mm
Probenbreite                            12.3 mm
Messlänge                               222.508 mm
Messlänge Feindehnung                   20 mm
Messlänge Traverse                      222.508 mm
$
             Dehnung;       Standardkraft;         Standardweg;Traversenweg absolut;            Prüfzeit
  0.000000000000e+00;  2.831544876099e+01;  0.000000000000e+00;  5.576238240064e+02;  0.000000000000e+00
 -1.356880783077e-06;  2.796397018433e+01; -3.019162249984e-06;  5.576238209872e+02;  1.000000000004e-01
 -2.087508865600e-06;  2.754170799255e+01; -4.644864930015e-06;  5.576238193615e+02;  1.999999999998e-01
 -4.070642349232e-06;  2.730227088928e+01; -9.057486749953e-06;  5.576238149489e+02;  3.000000000002e-01
 -6.053775832864e-06;  2.674233818054e+01; -1.347010856989e-05;  5.576238105363e+02;  4.000000000005e-01
  5.941050305890e-04;  2.783487892151e+01;  1.321928575635e-03;  5.576251459350e+02;  5.000000000000e-01
  1.465848717822e-03;  2.901710510254e+01;  3.261624136940e-03;  5.576270856305e+02;  5.300000000007e-01
  2.617840455240e-03;  3.010318946838e+01;  5.824892781675e-03;  5.576296488992e+02;  5.600000000004e-01
  4.017828590711e-03;  3.111520767212e+01;  8.939972147346e-03;  5.576327639786e+02;  5.900000000001e-01
  5.928838465497e-03;  3.221865463257e+01;  1.319211348891e-02;  5.576370161199e+02;  6.199999999999e-01
  9.022839823656e-03;  3.337401199341e+01;  2.007650025189e-02;  5.576439005067e+02;  6.599999999999e-01
  1.247714488592e-02;  3.473566055298e+01;  2.776258997619e-02;  5.576515865964e+02;  6.999999999998e-01
  1.546207344754e-02;  3.594359588623e+01;  3.440428152680e-02;  5.576582282879e+02;  7.300000000005e-01
  1.908191976710e-02;  3.748417282104e+01;  4.245871305466e-02;  5.576662827195e+02;  7.600000000002e-01
  2.141940732344e-02;  3.884994125366e+01;  4.765979945660e-02;  5.576714838059e+02;  7.800000000007e-01
  2.387703099430e-02;  4.038462829590e+01;  5.312819778919e-02;  5.576769522042e+02;  8.000000000002e-01
  2.681478223970e-02;  4.201977157593e+01;  5.966491624713e-02;  5.576834889227e+02;  8.200000000006e-01
  2.974407861891e-02;  4.382955169678e+01;  6.618282198906e-02;  5.576900068284e+02;  8.400000000001e-01
  3.257328110206e-02;  4.581338119507e+01;  7.247801125050e-02;  5.576963020177e+02;  8.600000000006e-01
  3.581319921969e-02;  4.775564193726e+01;  7.968707382679e-02;  5.577035110802e+02;  8.800000000001e-01
  3.935674581314e-02;  4.973451232910e+01;  8.757173269987e-02;  5.577113957391e+02;  9.000000000005e-01
  4.102163788161e-02;  5.074983215332e+01;  9.127624332905e-02;  5.577151002497e+02;  9.099999999999e-01
  4.265887165515e-02;  5.178639221191e+01;  9.491921216249e-02;  5.577187432186e+02;  9.200000000001e-01
  4.447114292380e-02;  5.282801818848e+01;  9.895165264606e-02;  5.577227756591e+02;  9.300000000003e-01
  4.648329057764e-02;  5.388340759277e+01;  1.034288331866e-01;  5.577272528396e+02;  9.400000000005e-01
  4.846287778838e-02;  5.494843673706e+01;  1.078335642815e-01;  5.577316575707e+02;  9.499999999998e-01
  5.031376686763e-02;  5.600967788696e+01;  1.119519323111e-01;  5.577357759387e+02;  9.600000000000e-01
  5.213762381431e-02;  5.706612777710e+01;  1.160101518035e-01;  5.577398341582e+02;  9.700000000003e-01
  5.409810805016e-02;  5.812878036499e+01;  1.203723773360e-01;  5.577441963837e+02;  9.800000000005e-01
  5.629176242742e-02;  5.919709396362e+01;  1.252534240484e-01;  5.577490774305e+02;  9.899999999998e-01
  5.840724696263e-02;  6.025731277466e+01;  1.299605369568e-01;  5.577537845434e+02;  1.000000000000e+00
  6.036324425959e-02;  6.132043838501e+01;  1.343127787113e-01;  5.577581367851e+02;  1.010000000000e+00
  6.231621454702e-02;  6.242080307007e+01;  1.386582851410e-01;  5.577624822915e+02;  1.020000000000e+00
  6.453179130407e-02;  6.355344009399e+01;  1.435881108046e-01;  5.577674121172e+02;  1.030000000001e+00
  6.691113463362e-02;  6.463882446289e+01;  1.488823294640e-01;  5.577727063359e+02;  1.040000000000e+00
  6.915771145054e-02;  6.566178131104e+01;  1.538811326027e-01;  5.577777051390e+02;  1.050000000000e+00
  7.366829047989e-02;  6.765123748779e+01;  1.639175117016e-01;  5.577877415181e+02;  1.070000000001e+00
  7.622883247438e-02;  6.865848541260e+01;  1.696149110794e-01;  5.577934389175e+02;  1.080000000000e+00
  8.095349206411e-02;  7.061114501953e+01;  1.801276355982e-01;  5.578039516420e+02;  1.100000000000e+00
  8.608897443909e-02;  7.254376983643e+01;  1.915544718504e-01;  5.578153784783e+02;  1.120000000000e+00
  9.100839396427e-02;  7.429489135742e+01;  2.025005519390e-01;  5.578263245583e+02;  1.140000000000e+00
  9.646650063919e-02;  7.609679412842e+01;  2.146452516317e-01;  5.578384692580e+02;  1.160000000000e+00
  1.018125075081e-01;  7.793801879883e+01;  2.265405207872e-01;  5.578503645272e+02;  1.180000000000e+00
  1.076094115537e-01;  7.980438232422e+01;  2.394390702248e-01;  5.578632630766e+02;  1.200000000000e+00
  1.132785717795e-01;  8.167043304443e+01;  2.520533800125e-01;  5.578758773864e+02;  1.220000000000e+00
  1.190454133345e-01;  8.359263610840e+01;  2.648850381374e-01;  5.578887090445e+02;  1.240000000000e+00
  1.219828581957e-01;  8.459437561035e+01;  2.714210748672e-01;  5.578952450813e+02;  1.250000000000e+00
  1.251369753267e-01;  8.564641571045e+01;  2.784392237663e-01;  5.579022632302e+02;  1.260000000000e+00
  1.281664761012e-01;  8.674430847168e+01;  2.851800918579e-01;  5.579090040983e+02;  1.270000000000e+00
  1.312368816858e-01;  8.784216308594e+01;  2.920119762421e-01;  5.579158359826e+02;  1.280000000001e+00
  1.345144766962e-01;  8.895641326904e+01;  2.993048727512e-01;  5.579231288792e+02;  1.290000000000e+00
  1.377007524549e-01;  9.010169982910e+01;  3.063945770264e-01;  5.579302185834e+02;  1.300000000000e+00
  1.408884747491e-01;  9.124975585938e+01;  3.134874999523e-01;  5.579373115064e+02;  1.310000000000e+00
  1.442286056332e-01;  9.245186614990e+01;  3.209195435047e-01;  5.579447435499e+02;  1.320000000001e+00
  1.474420039329e-01;  9.370793914795e+01;  3.280695974827e-01;  5.579518936039e+02;  1.330000000000e+00
  1.507056157666e-01;  9.496926879883e+01;  3.353313803673e-01;  5.579591553868e+02;  1.340000000000e+00
  1.541930120032e-01;  9.626097106934e+01;  3.430911004543e-01;  5.579669151069e+02;  1.350000000000e+00
  1.575953305209e-01;  9.756117248535e+01;  3.506615161896e-01;  5.579744855226e+02;  1.360000000001e+00
  1.610935891677e-01;  9.882198333740e+01;  3.584454059601e-01;  5.579822694124e+02;  1.370000000000e+00
  1.646853502634e-01;  1.001054229736e+02;  3.664373457432e-01;  5.579902613522e+02;  1.380000000000e+00
  1.681464409837e-01;  1.014245376587e+02;  3.741385340691e-01;  5.579979625405e+02;  1.390000000000e+00
  1.717612796785e-01;  1.027547073364e+02;  3.821818232536e-01;  5.580060058297e+02;  1.400000000001e+00
  1.753422989086e-01;  1.041431579590e+02;  3.901498615742e-01;  5.580139738680e+02;  1.410000000000e+00
  1.788172656548e-01;  1.055389785767e+02;  3.978819251060e-01;  5.580217059315e+02;  1.420000000000e+00
  1.825257273431e-01;  1.069413986206e+02;  4.061335325241e-01;  5.580299575389e+02;  1.430000000000e+00
  1.861896143073e-01;  1.083687896729e+02;  4.142859578133e-01;  5.580381099642e+02;  1.440000000001e+00
  1.899079874427e-01;  1.097992172241e+02;  4.225596189499e-01;  5.580463836254e+02;  1.450000000000e+00
  1.937108087863e-01;  1.112575683594e+02;  4.310211837292e-01;  5.580548451901e+02;  1.460000000000e+00
  1.974110198646e-01;  1.127412185669e+02;  4.392544329166e-01;  5.580630784393e+02;  1.470000000000e+00
  2.012299138251e-01;  1.142396697998e+02;  4.477517604828e-01;  5.580715757669e+02;  1.480000000000e+00
  2.048743931043e-01;  1.157582168579e+02;  4.558610022068e-01;  5.580796850086e+02;  1.490000000000e+00
  2.085742827303e-01;  1.172971496582e+02;  4.640935361385e-01;  5.580879175425e+02;  1.500000000000e+00
  2.124250138661e-01;  1.188256225586e+02;  4.726617038250e-01;  5.580964857102e+02;  1.510000000000e+00
  2.161128088479e-01;  1.203440475464e+02;  4.808673262596e-01;  5.581046913327e+02;  1.520000000000e+00
  2.199591468017e-01;  1.218651962280e+02;  4.894257187843e-01;  5.581132497252e+02;  1.530000000001e+00
  2.237332517363e-01;  1.234072799683e+02;  4.978233873844e-01;  5.581216473938e+02;  1.540000000000e+00
  2.274805421884e-01;  1.249697036743e+02;  5.061613917351e-01;  5.581299853981e+02;  1.550000000000e+00
  2.312378378445e-01;  1.265644378662e+02;  5.145216584206e-01;  5.581383456648e+02;  1.560000000000e+00
  2.348049944425e-01;  1.281892395020e+02;  5.224588513374e-01;  5.581462828577e+02;  1.570000000001e+00
  2.385461103309e-01;  1.298407745361e+02;  5.307831168175e-01;  5.581546071232e+02;  1.580000000000e+00
  2.422722251102e-01;  1.315123291016e+02;  5.390740036964e-01;  5.581628980101e+02;  1.590000000000e+00
  2.460170912759e-01;  1.331880798340e+02;  5.474066138268e-01;  5.581712306202e+02;  1.600000000000e+00
  2.498795018466e-01;  1.348876495361e+02;  5.560007691383e-01;  5.581798247755e+02;  1.610000000001e+00
  2.535764984016e-01;  1.366196289063e+02;  5.642268657684e-01;  5.581880508722e+02;  1.620000000000e+00
  2.573804582221e-01;  1.383809814453e+02;  5.726909637451e-01;  5.581965149702e+02;  1.630000000000e+00
  2.610746152814e-01;  1.401659240723e+02;  5.809107422829e-01;  5.582047347487e+02;  1.640000000000e+00
  2.647267156598e-01;  1.419694213867e+02;  5.890369415283e-01;  5.582128609479e+02;  1.650000000001e+00
  2.685663834776e-01;  1.437767333984e+02;  5.975804924965e-01;  5.582214044989e+02;  1.660000000000e+00
  2.722916410507e-01;  1.455995330811e+02;  6.058694720268e-01;  5.582296934784e+02;  1.670000000000e+00
  2.761090750817e-01;  1.474311065674e+02;  6.143635511398e-01;  5.582381875575e+02;  1.680000000000e+00
  2.798935066727e-01;  1.492877502441e+02;  6.227841973305e-01;  5.582466082037e+02;  1.690000000001e+00
  2.836159515378e-01;  1.511556091309e+02;  6.310669183731e-01;  5.582548909248e+02;  1.700000000000e+00
  2.874053120647e-01;  1.530459442139e+02;  6.394985318184e-01;  5.582633225382e+02;  1.710000000000e+00
  2.909800495803e-01;  1.549344024658e+02;  6.474525928497e-01;  5.582712765993e+02;  1.720000000000e+00
  2.946486511788e-01;  1.568097229004e+02;  6.556155085564e-01;  5.582794395150e+02;  1.730000000000e+00
  2.984117061893e-01;  1.586680908203e+02;  6.639885902405e-01;  5.582878125966e+02;  1.740000000000e+00
  3.021063722148e-01;  1.604967498779e+02;  6.722095012665e-01;  5.582960335077e+02;  1.750000000000e+00
  3.059517725993e-01;  1.623127288818e+02;  6.807658076286e-01;  5.583045898140e+02;  1.760000000000e+00
  3.097214977458e-01;  1.641236877441e+02;  6.891537308693e-01;  5.583129777373e+02;  1.770000000000e+00
  3.134947856557e-01;  1.659088592529e+02;  6.975495815277e-01;  5.583213735879e+02;  1.780000000001e+00
  3.172446879080e-01;  1.676772918701e+02;  7.058933973312e-01;  5.583297174037e+02;  1.790000000000e+00
  3.208785190785e-01;  1.694548950195e+02;  7.139789462090e-01;  5.583378029526e+02;  1.800000000000e+00
  3.246952030542e-01;  1.712259216309e+02;  7.224713563919e-01;  5.583462953628e+02;  1.810000000000e+00
  3.284728573583e-01;  1.730085449219e+02;  7.308769226074e-01;  5.583547009290e+02;  1.820000000001e+00
  3.322490651270e-01;  1.748000335693e+02;  7.392792701721e-01;  5.583631032766e+02;  1.830000000000e+00
  3.360993676597e-01;  1.766291046143e+02;  7.478464841843e-01;  5.583716704906e+02;  1.840000000000e+00
  3.397962570639e-01;  1.785096282959e+02;  7.560723423958e-01;  5.583798963488e+02;  1.850000000000e+00
  3.435855908030e-01;  1.804019622803e+02;  7.645038962364e-01;  5.583883279026e+02;  1.860000000001e+00
  3.472384144492e-01;  1.822973937988e+02;  7.726317048073e-01;  5.583964557112e+02;  1.870000000000e+00
  3.508505475869e-01;  1.841743621826e+02;  7.806689739227e-01;  5.584044929803e+02;  1.880000000000e+00
  3.546386490920e-01;  1.860197448730e+02;  7.890977859497e-01;  5.584129217924e+02;  1.890000000000e+00
  3.583381369026e-01;  1.878401947021e+02;  7.973294258118e-01;  5.584211534322e+02;  1.900000000001e+00
  3.621691255073e-01;  1.896783447266e+02;  8.058536648750e-01;  5.584296776713e+02;  1.910000000000e+00
  3.659437528020e-01;  1.916020965576e+02;  8.142524957657e-01;  5.584380765022e+02;  1.920000000000e+00
  3.696899047770e-01;  1.935815277100e+02;  8.225879669189e-01;  5.584464119733e+02;  1.930000000000e+00
  3.735024098722e-01;  1.955978851318e+02;  8.310710787773e-01;  5.584548950852e+02;  1.940000000001e+00
  3.771014974025e-01;  1.976361389160e+02;  8.390793204308e-01;  5.584629033268e+02;  1.950000000000e+00
  3.808898935723e-01;  1.996780242920e+02;  8.475087881088e-01;  5.584713327945e+02;  1.960000000000e+00
  3.846936658790e-01;  2.017324523926e+02;  8.559724688530e-01;  5.584797964753e+02;  1.970000000000e+00
  3.884289420499e-01;  2.038167572021e+02;  8.642837405205e-01;  5.584881077469e+02;  1.980000000000e+00
  3.922869594387e-01;  2.059922943115e+02;  8.728681206703e-01;  5.584966921271e+02;  1.990000000000e+00
  3.959793485102e-01;  2.082693481445e+02;  8.810839653015e-01;  5.585049079717e+02;  2.000000000000e+00
  3.997519131523e-01;  2.105664367676e+02;  8.894782066345e-01;  5.585133022130e+02;  2.010000000000e+00
  4.034245596927e-01;  2.128302307129e+02;  8.976501226425e-01;  5.585214741290e+02;  2.020000000000e+00
  4.070252009093e-01;  2.150643310547e+02;  9.056618213654e-01;  5.585294858278e+02;  2.030000000001e+00
  4.108128738114e-01;  2.172746734619e+02;  9.140896797180e-01;  5.585379136861e+02;  2.040000000000e+00
  4.145012983040e-01;  2.194881896973e+02;  9.222967028618e-01;  5.585461207093e+02;  2.050000000000e+00
  4.183234201816e-01;  2.216920776367e+02;  9.308012127876e-01;  5.585546252192e+02;  2.060000000000e+00
  4.221444973392e-01;  2.239116973877e+02;  9.393033981323e-01;  5.585631274045e+02;  2.070000000001e+00
  4.258569236064e-01;  2.261191711426e+02;  9.475638270378e-01;  5.585713878334e+02;  2.080000000000e+00
  4.296596511930e-01;  2.282788085938e+02;  9.560251832008e-01;  5.585798491896e+02;  2.090000000000e+00
  4.332983845117e-01;  2.303748168945e+02;  9.641216397285e-01;  5.585879456461e+02;  2.100000000000e+00
  4.370318926947e-01;  2.323867797852e+02;  9.724289774895e-01;  5.585962529839e+02;  2.110000000001e+00
  4.408498356920e-01;  2.343398895264e+02;  9.809241890907e-01;  5.586047481955e+02;  2.120000000000e+00
  4.445723877079e-01;  2.362572174072e+02;  9.892071485519e-01;  5.586130311550e+02;  2.130000000000e+00
  4.484234135083e-01;  2.381607971191e+02;  9.977759718895e-01;  5.586215999783e+02;  2.140000000000e+00
  4.521561984236e-01;  2.400581817627e+02;  1.006081700325e+00;  5.586299057067e+02;  2.150000000001e+00
  4.559075472114e-01;  2.419763793945e+02;  1.014428734779e+00;  5.586382527412e+02;  2.160000000000e+00
  4.596246613252e-01;  2.439407196045e+02;  1.022699594498e+00;  5.586465236009e+02;  2.170000000000e+00
  4.631881747968e-01;  2.459552612305e+02;  1.030628681183e+00;  5.586544526876e+02;  2.180000000000e+00
  4.669606322881e-01;  2.480083618164e+02;  1.039022684097e+00;  5.586628466905e+02;  2.190000000001e+00
  4.706955870067e-01;  2.501142425537e+02;  1.047333240509e+00;  5.586711572469e+02;  2.200000000000e+00
  4.744512218258e-01;  2.523102874756e+02;  1.055689811707e+00;  5.586795138181e+02;  2.210000000000e+00
  4.783050603341e-01;  2.546393127441e+02;  1.064264893532e+00;  5.586880888999e+02;  2.220000000000e+00
  4.820264604791e-01;  2.570678710938e+02;  1.072545289993e+00;  5.586963692964e+02;  2.230000000000e+00
  4.858091508700e-01;  2.595633239746e+02;  1.080962061882e+00;  5.587047860683e+02;  2.240000000000e+00
  4.895117460532e-01;  2.620865173340e+02;  1.089200615883e+00;  5.587130246223e+02;  2.250000000000e+00
  4.931930718066e-01;  2.646009521484e+02;  1.097391843796e+00;  5.587212158502e+02;  2.260000000000e+00
  4.970237657467e-01;  2.670892028809e+02;  1.105915427208e+00;  5.587297394336e+02;  2.270000000000e+00
  5.007398619281e-01;  2.695899963379e+02;  1.114184021950e+00;  5.587380080284e+02;  2.280000000001e+00
  5.045780564226e-01;  2.720943298340e+02;  1.122724294662e+00;  5.587465483011e+02;  2.290000000000e+00
  5.083486923508e-01;  2.746237487793e+02;  1.131114244461e+00;  5.587549382509e+02;  2.300000000000e+00
  5.120470550782e-01;  2.771541137695e+02;  1.139343380928e+00;  5.587631673873e+02;  2.310000000000e+00
  5.158312991553e-01;  2.796897277832e+02;  1.147763609886e+00;  5.587715876163e+02;  2.320000000001e+00
  5.194304402610e-01;  2.823219604492e+02;  1.155771970749e+00;  5.587795959772e+02;  2.330000000000e+00
  5.231207666800e-01;  2.850332336426e+02;  1.163983225822e+00;  5.587878072322e+02;  2.340000000000e+00
  5.268884023863e-01;  2.878685607910e+02;  1.172366499901e+00;  5.587961905063e+02;  2.350000000000e+00
  5.306159637011e-01;  2.908337707520e+02;  1.180660605431e+00;  5.588044846118e+02;  2.360000000001e+00
  5.344893036513e-01;  2.939364013672e+02;  1.189279079437e+00;  5.588131030858e+02;  2.370000000000e+00
  5.382095787131e-01;  2.971676940918e+02;  1.197556972504e+00;  5.588213809789e+02;  2.380000000000e+00
  5.420072702131e-01;  3.004967651367e+02;  1.206007122993e+00;  5.588298311294e+02;  2.390000000000e+00
  5.457361173372e-01;  3.039083251953e+02;  1.214304089546e+00;  5.588381280960e+02;  2.400000000001e+00
  5.493537419524e-01;  3.073851623535e+02;  1.222353577614e+00;  5.588461775840e+02;  2.410000000000e+00
  5.532083305162e-01;  3.108688659668e+02;  1.230930328369e+00;  5.588547543348e+02;  2.420000000000e+00
  5.569322487045e-01;  3.142949523926e+02;  1.239216327667e+00;  5.588630403341e+02;  2.430000000000e+00
  5.607045990451e-01;  3.176331787109e+02;  1.247610092163e+00;  5.588714340986e+02;  2.440000000001e+00
  5.645011118865e-01;  3.209170837402e+02;  1.256057620049e+00;  5.588798816265e+02;  2.450000000000e+00
  5.681959386382e-01;  3.241604003906e+02;  1.264278888702e+00;  5.588881028951e+02;  2.460000000000e+00
  5.720041844899e-01;  3.273344421387e+02;  1.272752523422e+00;  5.588965765298e+02;  2.470000000000e+00
  5.756300597150e-01;  3.304534912109e+02;  1.280820369720e+00;  5.589046443761e+02;  2.480000000000e+00
  5.793105282623e-01;  3.335032653809e+02;  1.289009690285e+00;  5.589128336967e+02;  2.490000000000e+00
  5.830832000552e-01;  3.364982910156e+02;  1.297404170036e+00;  5.589212281764e+02;  2.500000000000e+00
  5.867823664135e-01;  3.394310913086e+02;  1.305635094643e+00;  5.589294591010e+02;  2.510000000000e+00
  5.906509381540e-01;  3.423168640137e+02;  1.314242959023e+00;  5.589380669654e+02;  2.520000000000e+00
  5.944006261048e-01;  3.451999511719e+02;  1.322586297989e+00;  5.589464103044e+02;  2.530000000001e+00
  5.981661723709e-01;  3.480690612793e+02;  1.330964922905e+00;  5.589547889293e+02;  2.540000000000e+00
  6.019378798069e-01;  3.509282836914e+02;  1.339357256889e+00;  5.589631812633e+02;  2.550000000000e+00
  6.055610762625e-01;  3.537532043457e+02;  1.347419142723e+00;  5.589712431491e+02;  2.560000000000e+00
  6.093593035164e-01;  3.565375061035e+02;  1.355870485306e+00;  5.589796944917e+02;  2.570000000001e+00
  6.131119916889e-01;  3.592706298828e+02;  1.364220499992e+00;  5.589880445064e+02;  2.580000000000e+00
  6.168789309152e-01;  3.619313659668e+02;  1.372602224350e+00;  5.589964262308e+02;  2.590000000000e+00
  6.207023921776e-01;  3.645545654297e+02;  1.381109714508e+00;  5.590049337209e+02;  2.600000000000e+00
  6.243944865844e-01;  3.671690979004e+02;  1.389324903488e+00;  5.590131489099e+02;  2.610000000001e+00
  6.281903029457e-01;  3.697547302246e+02;  1.397770881653e+00;  5.590215948881e+02;  2.620000000000e+00
  6.318414657548e-01;  3.722991943359e+02;  1.405894994736e+00;  5.590297190011e+02;  2.630000000000e+00
  6.354699661740e-01;  3.748088073730e+02;  1.413968682289e+00;  5.590377926887e+02;  2.640000000000e+00
  6.392568354453e-01;  3.772684020996e+02;  1.422394752502e+00;  5.590462187589e+02;  2.650000000001e+00
  6.429693420756e-01;  3.796936645508e+02;  1.430655360222e+00;  5.590544793666e+02;  2.660000000000e+00
  6.467819811092e-01;  3.820921936035e+02;  1.439138770103e+00;  5.590629627765e+02;  2.670000000000e+00
  6.505865302591e-01;  3.845087585449e+02;  1.447604179382e+00;  5.590714281858e+02;  2.680000000000e+00
  6.543200920175e-01;  3.869609680176e+02;  1.455911636353e+00;  5.590797356428e+02;  2.690000000001e+00
  6.581063719595e-01;  3.894190979004e+02;  1.464336395264e+00;  5.590881604017e+02;  2.700000000000e+00
  6.617480519246e-01;  3.918418579102e+02;  1.472439408302e+00;  5.590962634147e+02;  2.710000000000e+00
  6.654733094976e-01;  3.942438659668e+02;  1.480728387833e+00;  5.591045523942e+02;  2.720000000000e+00
  6.692826804325e-01;  3.966485290527e+02;  1.489204525948e+00;  5.591130285324e+02;  2.730000000000e+00
  6.730326898356e-01;  3.990585327148e+02;  1.497548580170e+00;  5.591213725866e+02;  2.740000000000e+00
  6.768929038154e-01;  4.014684143066e+02;  1.506137847900e+00;  5.591299618543e+02;  2.750000000000e+00
  6.806155897697e-01;  4.039144287109e+02;  1.514421105385e+00;  5.591382451118e+02;  2.760000000000e+00
  6.843534911348e-01;  4.063641662598e+02;  1.522738218307e+00;  5.591465622247e+02;  2.770000000000e+00
  6.880837312191e-01;  4.088085937500e+02;  1.531038284302e+00;  5.591548622907e+02;  2.780000000001e+00
  6.916596741810e-01;  4.112499084473e+02;  1.538995027542e+00;  5.591628190339e+02;  2.790000000000e+00
  6.954242560901e-01;  4.136639709473e+02;  1.547371506691e+00;  5.591711955131e+02;  2.800000000000e+00
  6.991676757202e-01;  4.161132812500e+02;  1.555700898170e+00;  5.591795249046e+02;  2.810000000000e+00
  7.029548664438e-01;  4.185650939941e+02;  1.564127683640e+00;  5.591879516900e+02;  2.820000000001e+00
  7.067990078066e-01;  4.210083312988e+02;  1.572681188583e+00;  5.591965051950e+02;  2.830000000000e+00
  7.105066390765e-01;  4.234598693848e+02;  1.580930948257e+00;  5.592047549547e+02;  2.840000000000e+00
  7.143193316856e-01;  4.258878784180e+02;  1.589414477348e+00;  5.592132384838e+02;  2.850000000000e+00
  7.179631010909e-01;  4.283097534180e+02;  1.597522139549e+00;  5.592213461460e+02;  2.860000000001e+00
  7.216585171718e-01;  4.307164611816e+02;  1.605744719505e+00;  5.592295687259e+02;  2.870000000000e+00
  7.254935507184e-01;  4.331036682129e+02;  1.614277958870e+00;  5.592381019653e+02;  2.880000000000e+00
  7.291920205966e-01;  4.354627075195e+02;  1.622507333755e+00;  5.592463313402e+02;  2.890000000000e+00
  7.330249111276e-01;  4.377919311523e+02;  1.631035804749e+00;  5.592548598112e+02;  2.900000000001e+00
  7.367653841113e-01;  4.401164550781e+02;  1.639358639717e+00;  5.592631826461e+02;  2.910000000000e+00
  7.405030711748e-01;  4.424175720215e+02;  1.647675275803e+00;  5.592714992822e+02;  2.920000000000e+00
  7.442685102901e-01;  4.447083740234e+02;  1.656053662300e+00;  5.592798776687e+02;  2.930000000000e+00
  7.478525967113e-01;  4.469847412109e+02;  1.664028525352e+00;  5.592878525318e+02;  2.940000000001e+00
  7.516056063362e-01;  4.492257080078e+02;  1.672379255295e+00;  5.592962032617e+02;  2.950000000000e+00
  7.553326318971e-01;  4.514400634766e+02;  1.680672168732e+00;  5.593044961751e+02;  2.960000000000e+00
  7.590959815723e-01;  4.536328430176e+02;  1.689045906067e+00;  5.593128699125e+02;  2.970000000000e+00
  7.629602672816e-01;  4.558242797852e+02;  1.697644233704e+00;  5.593214682401e+02;  2.980000000000e+00
  7.666796851372e-01;  4.580362854004e+02;  1.705920219421e+00;  5.593297442258e+02;  2.990000000000e+00
  7.704821984222e-01;  4.602453002930e+02;  1.714381098747e+00;  5.593382051052e+02;  3.000000000000e+00
  7.741595595969e-01;  4.624419555664e+02;  1.722563505173e+00;  5.593463875116e+02;  3.010000000000e+00
  7.778234733487e-01;  4.645956726074e+02;  1.730715990067e+00;  5.593545399965e+02;  3.020000000000e+00
  7.816476846666e-01;  4.667228698730e+02;  1.739225149155e+00;  5.593630491556e+02;  3.030000000001e+00
  7.853796391633e-01;  4.688020019531e+02;  1.747529029846e+00;  5.593713530363e+02;  3.040000000000e+00
  7.892047612628e-01;  4.708548889160e+02;  1.756040215492e+00;  5.593798642219e+02;  3.050000000000e+00
  7.929781295359e-01;  4.728978576660e+02;  1.764436244965e+00;  5.593882602514e+02;  3.060000000000e+00
  7.966995296808e-01;  4.749039916992e+02;  1.772716641426e+00;  5.593965406478e+02;  3.070000000001e+00
  8.004830772779e-01;  4.768745117188e+02;  1.781135320663e+00;  5.594049593271e+02;  3.080000000000e+00
  8.040774501739e-01;  4.788064270020e+02;  1.789133071899e+00;  5.594129570783e+02;  3.090000000000e+00
  8.077894210503e-01;  4.807099914551e+02;  1.797392487526e+00;  5.594212164939e+02;  3.100000000000e+00
  8.115589854706e-01;  4.825800476074e+02;  1.805780053139e+00;  5.594296040595e+02;  3.110000000001e+00
  8.152602412691e-01;  4.844430847168e+02;  1.814015626907e+00;  5.594378396333e+02;  3.120000000000e+00
  8.191024003425e-01;  4.862695617676e+02;  1.822564721107e+00;  5.594463887275e+02;  3.130000000000e+00
  8.228563743245e-01;  4.880650024414e+02;  1.830917596817e+00;  5.594547416032e+02;  3.140000000000e+00
  8.266182238887e-01;  4.898498229980e+02;  1.839287996292e+00;  5.594631120027e+02;  3.150000000001e+00
  8.303554287736e-01;  4.915950927734e+02;  1.847603559494e+00;  5.594714275659e+02;  3.160000000000e+00
  8.339840363437e-01;  4.933035583496e+02;  1.855677485466e+00;  5.594795014919e+02;  3.170000000000e+00
  8.377926036477e-01;  4.949359741211e+02;  1.864151835442e+00;  5.594879758418e+02;  3.180000000000e+00
  8.415507029347e-01;  4.964820556641e+02;  1.872513890266e+00;  5.594963378967e+02;  3.190000000001e+00
  8.453368221504e-01;  4.978992614746e+02;  1.880938291550e+00;  5.595047622980e+02;  3.200000000000e+00
  8.491670874873e-01;  4.991726989746e+02;  1.889460921288e+00;  5.595132849277e+02;  3.210000000000e+00
  8.566620166315e-01;  4.986957397461e+02;  1.906137704849e+00;  5.595299617113e+02;  3.230000000000e+00
  8.603192870350e-01;  4.954124145508e+02;  1.914275407791e+00;  5.595380994142e+02;  3.240000000000e+00
  8.639528235409e-01;  4.918655090332e+02;  1.922360301018e+00;  5.595461843074e+02;  3.250000000000e+00
  8.677282812541e-01;  4.881849365234e+02;  1.930760979652e+00;  5.595545849861e+02;  3.260000000000e+00
  8.714234830335e-01;  4.844284973145e+02;  1.938983082771e+00;  5.595628070892e+02;  3.270000000000e+00
  8.752864293581e-01;  4.805332031250e+02;  1.947578430176e+00;  5.595714024366e+02;  3.280000000001e+00
  8.790701376814e-01;  4.765281677246e+02;  1.955997467041e+00;  5.595798214734e+02;  3.290000000000e+00
  8.828143073670e-01;  4.724533996582e+02;  1.964328527451e+00;  5.595881525339e+02;  3.300000000000e+00
  8.865900865326e-01;  4.683516540527e+02;  1.972729921341e+00;  5.595965539277e+02;  3.310000000000e+00
  8.901732085967e-01;  4.643703613281e+02;  1.980702638626e+00;  5.596045266450e+02;  3.320000000001e+00
  8.939557382614e-01;  4.626186218262e+02;  1.989119052887e+00;  5.596129430593e+02;  3.330000000000e+00
  9.015113683221e-01;  4.625827331543e+02;  2.005930900574e+00;  5.596297549070e+02;  3.350000000000e+00
  9.090389248786e-01;  4.623113403320e+02;  2.022680282593e+00;  5.596465042890e+02;  3.370000000000e+00
  9.165044411338e-01;  4.610289916992e+02;  2.039291620255e+00;  5.596631156267e+02;  3.390000000000e+00
  9.239247397601e-01;  4.592366027832e+02;  2.055802345276e+00;  5.596796263517e+02;  3.410000000000e+00
  9.314400811278e-01;  4.576443176270e+02;  2.072524547577e+00;  5.596963485540e+02;  3.430000000000e+00
  9.389665661765e-01;  4.564113159180e+02;  2.089271545410e+00;  5.597130955518e+02;  3.450000000000e+00
  9.464050804353e-01;  4.558455505371e+02;  2.105822801590e+00;  5.597296468080e+02;  3.470000000000e+00
  9.539458165377e-01;  4.566813049316e+02;  2.122601509094e+00;  5.597464255155e+02;  3.490000000000e+00
  9.615344490385e-01;  4.584686279297e+02;  2.139486789703e+00;  5.597633107961e+02;  3.510000000000e+00
  9.690191452833e-01;  4.605550537109e+02;  2.156140804291e+00;  5.597799648107e+02;  3.530000000001e+00
  9.727426348685e-01;  4.616815795898e+02;  2.164425849915e+00;  5.597882498563e+02;  3.540000000000e+00
  9.763265069881e-01;  4.627997131348e+02;  2.172400236130e+00;  5.597962242425e+02;  3.550000000000e+00
  9.801026076060e-01;  4.638951721191e+02;  2.180802345276e+00;  5.598046263517e+02;  3.560000000000e+00
  9.838349907058e-01;  4.649882202148e+02;  2.189107179642e+00;  5.598129311860e+02;  3.570000000001e+00
  9.875681238612e-01;  4.659973754883e+02;  2.197413682938e+00;  5.598212376893e+02;  3.580000000000e+00
  9.951100386221e-01;  4.672671203613e+02;  2.214195013046e+00;  5.598380190195e+02;  3.600000000000e+00
  1.002587555765e+00;  4.661479187012e+02;  2.230833053589e+00;  5.598546570600e+02;  3.620000000000e+00
  1.006275149839e+00;  4.651392517090e+02;  2.239038228989e+00;  5.598628622354e+02;  3.630000000000e+00
  1.010099896911e+00;  4.637805786133e+02;  2.247548580170e+00;  5.598713725866e+02;  3.640000000000e+00
  1.013838066152e+00;  4.619821166992e+02;  2.255866289139e+00;  5.598796902955e+02;  3.650000000001e+00
  1.017672563945e+00;  4.597092285156e+02;  2.264398336411e+00;  5.598882223428e+02;  3.660000000000e+00
  1.021452843443e+00;  4.566840209961e+02;  2.272809743881e+00;  5.598966337503e+02;  3.670000000000e+00
  1.025173868561e+00;  4.530150756836e+02;  2.281089305878e+00;  5.599049133123e+02;  3.680000000000e+00
  1.028948361917e+00;  4.489047851563e+02;  2.289487838745e+00;  5.599133118452e+02;  3.690000000001e+00
  1.032547985201e+00;  4.446719665527e+02;  2.297497272491e+00;  5.599213212789e+02;  3.700000000000e+00
  1.036251116138e+00;  4.408197326660e+02;  2.305737018585e+00;  5.599295610250e+02;  3.710000000000e+00
  1.040023145026e+00;  4.369440002441e+02;  2.314130067825e+00;  5.599379540742e+02;  3.720000000000e+00
  1.043736026685e+00;  4.328185729980e+02;  2.322391510010e+00;  5.599462155164e+02;  3.730000000000e+00
  1.047580489500e+00;  4.280791625977e+02;  2.330945730209e+00;  5.599547697366e+02;  3.740000000000e+00
  1.051300764561e+00;  4.230409240723e+02;  2.339223623276e+00;  5.599630476297e+02;  3.750000000000e+00
  1.055104510080e+00;  4.179716186523e+02;  2.347687244415e+00;  5.599715112508e+02;  3.760000000000e+00
  1.058831535641e+00;  4.133035278320e+02;  2.355980157852e+00;  5.599798041643e+02;  3.770000000000e+00
  1.062460196787e+00;  4.090307312012e+02;  2.364054203033e+00;  5.599878782094e+02;  3.780000000001e+00
  1.066315053228e+00;  4.049660644531e+02;  2.372631549835e+00;  5.599964555562e+02;  3.790000000000e+00
  1.070042293090e+00;  4.010319824219e+02;  2.380924940109e+00;  5.600047489465e+02;  3.800000000000e+00
  1.073837573697e+00;  3.970671081543e+02;  2.389369726181e+00;  5.600131937326e+02;  3.810000000000e+00
  1.077644640891e+00;  3.931719970703e+02;  2.397840738297e+00;  5.600216647447e+02;  3.820000000001e+00
  1.081361915731e+00;  3.895160827637e+02;  2.406111955643e+00;  5.600299359620e+02;  3.830000000000e+00
  1.085160089409e+00;  3.865894165039e+02;  2.414563179016e+00;  5.600383871854e+02;  3.840000000000e+00
  1.088762284312e+00;  3.841683349609e+02;  2.422578334808e+00;  5.600464023412e+02;  3.850000000000e+00
  1.092434341523e+00;  3.819624633789e+02;  2.430748939514e+00;  5.600545729459e+02;  3.860000000001e+00
  1.096198334103e+00;  3.798581237793e+02;  2.439124107361e+00;  5.600629481138e+02;  3.870000000000e+00
  1.099884213764e+00;  3.777750549316e+02;  2.447325468063e+00;  5.600711494745e+02;  3.880000000000e+00
  1.103756321481e+00;  3.756461181641e+02;  2.455941200256e+00;  5.600797652067e+02;  3.890000000000e+00
  1.107497490944e+00;  3.736003723145e+02;  2.464265584946e+00;  5.600880895914e+02;  3.900000000001e+00
  1.111271448547e+00;  3.716393432617e+02;  2.472662925720e+00;  5.600964869321e+02;  3.910000000000e+00
  1.115037905595e+00;  3.696549377441e+02;  2.481043577194e+00;  5.601048675836e+02;  3.920000000000e+00
  1.118658530431e+00;  3.674878540039e+02;  2.489099740982e+00;  5.601129237474e+02;  3.930000000000e+00
  1.122464954720e+00;  3.649406127930e+02;  2.497569322586e+00;  5.601213933290e+02;  3.940000000001e+00
  1.126225304173e+00;  3.621078796387e+02;  2.505936384201e+00;  5.601297603906e+02;  3.950000000000e+00
  1.130004083561e+00;  3.591303100586e+02;  2.514344453812e+00;  5.601381684602e+02;  3.960000000000e+00
  1.133833866719e+00;  3.560850524902e+02;  2.522866010666e+00;  5.601466900171e+02;  3.970000000000e+00
  1.137542140894e+00;  3.530268249512e+02;  2.531117200851e+00;  5.601549412073e+02;  3.980000000000e+00
  1.141330456700e+00;  3.501216125488e+02;  2.539546489716e+00;  5.601633704961e+02;  3.990000000000e+00
  1.144966511249e+00;  3.474013977051e+02;  2.547636985779e+00;  5.601714609922e+02;  4.000000000000e+00
  1.148594958093e+00;  3.448203735352e+02;  2.555710554123e+00;  5.601795345605e+02;  4.010000000000e+00
  1.152373737481e+00;  3.424039001465e+02;  2.564118623734e+00;  5.601879426301e+02;  4.020000000000e+00
  1.156057795579e+00;  3.402556457520e+02;  2.572315931320e+00;  5.601961399377e+02;  4.030000000001e+00
  1.159867970145e+00;  3.385516052246e+02;  2.580793857574e+00;  5.602046178640e+02;  4.040000000000e+00
  1.163672465719e+00;  3.372734375000e+02;  2.589259147644e+00;  5.602130831541e+02;  4.050000000000e+00
  1.171173020279e+00;  3.355978088379e+02;  2.605948448181e+00;  5.602297724546e+02;  4.070000000001e+00
  1.178578960701e+00;  3.348651123047e+02;  2.622427225113e+00;  5.602462512315e+02;  4.090000000000e+00
  1.186132876349e+00;  3.346980285645e+02;  2.639235258102e+00;  5.602630592645e+02;  4.110000000001e+00
  1.193718401478e+00;  3.349161376953e+02;  2.656113624573e+00;  5.602799376310e+02;  4.130000000000e+00
  1.201196990128e+00;  3.352151489258e+02;  2.672754049301e+00;  5.602965780557e+02;  4.150000000001e+00
  1.208543354716e+00;  3.351217346191e+02;  2.689100265503e+00;  5.603129242719e+02;  4.170000000000e+00
  1.216019050296e+00;  3.339067687988e+02;  2.705734252930e+00;  5.603295582593e+02;  4.190000000001e+00
  1.219841868653e+00;  3.327138977051e+02;  2.714240312576e+00;  5.603380643190e+02;  4.200000000000e+00
  1.223560215001e+00;  3.312019348145e+02;  2.722513914108e+00;  5.603463379205e+02;  4.210000000000e+00
  1.227410892562e+00;  3.295178222656e+02;  2.731081962585e+00;  5.603549059690e+02;  4.220000000000e+00
  1.231077913686e+00;  3.277864379883e+02;  2.739241361618e+00;  5.603630653680e+02;  4.230000000000e+00
  1.234775472783e+00;  3.260335693359e+02;  2.747468709946e+00;  5.603712927164e+02;  4.240000000000e+00
  1.238615649567e+00;  3.242739257813e+02;  2.756013393402e+00;  5.603798373998e+02;  4.250000000000e+00
  1.242333995914e+00;  3.225668334961e+02;  2.764286994934e+00;  5.603881110013e+02;  4.260000000000e+00
  1.246188102300e+00;  3.210156555176e+02;  2.772862672806e+00;  5.603966866792e+02;  4.270000000000e+00
  1.249919949646e+00;  3.197116394043e+02;  2.781166315079e+00;  5.604049903215e+02;  4.280000000001e+00
  1.253652118444e+00;  3.186141662598e+02;  2.789470672607e+00;  5.604132946790e+02;  4.290000000000e+00
  1.260965373442e+00;  3.169563293457e+02;  2.805743217468e+00;  5.604295672239e+02;  4.310000000000e+00
  1.268444497846e+00;  3.150741271973e+02;  2.822384834290e+00;  5.604462088407e+02;  4.330000000000e+00
  1.272202489982e+00;  3.139233703613e+02;  2.830746650696e+00;  5.604545706571e+02;  4.340000000000e+00
  1.276075347754e+00;  3.126155090332e+02;  2.839364051819e+00;  5.604631880582e+02;  4.350000000000e+00
  1.279791336784e+00;  3.110832519531e+02;  2.847632408142e+00;  5.604714564145e+02;  4.360000000001e+00
  1.283595296605e+00;  3.093246459961e+02;  2.856096506119e+00;  5.604799205125e+02;  4.370000000000e+00
  1.287277854592e+00;  3.073604736328e+02;  2.864290475845e+00;  5.604881144823e+02;  4.380000000000e+00
  1.290938232369e+00;  3.052670898438e+02;  2.872435092926e+00;  5.604962590993e+02;  4.390000000000e+00
  1.294757836203e+00;  3.030519714355e+02;  2.880934000015e+00;  5.605047580064e+02;  4.400000000001e+00
  1.298490862207e+00;  3.006892395020e+02;  2.889240264893e+00;  5.605130642713e+02;  4.410000000000e+00
  1.302329538881e+00;  2.982149353027e+02;  2.897781610489e+00;  5.605216056169e+02;  4.420000000000e+00
  1.306104996594e+00;  2.954949035645e+02;  2.906182289124e+00;  5.605300062955e+02;  4.430000000000e+00
  1.309826021711e+00;  2.923800659180e+02;  2.914461851120e+00;  5.605382858575e+02;  4.440000000001e+00
  1.313599872163e+00;  2.890552368164e+02;  2.922858953476e+00;  5.605466829599e+02;  4.450000000000e+00
  1.317172707752e+00;  2.857225341797e+02;  2.930808782578e+00;  5.605546327890e+02;  4.460000000000e+00
  1.320870695452e+00;  2.824227905273e+02;  2.939037084579e+00;  5.605628610910e+02;  4.470000000000e+00
  1.324642188586e+00;  2.791184997559e+02;  2.947428941727e+00;  5.605712529481e+02;  4.480000000000e+00
  1.328332782882e+00;  2.754433898926e+02;  2.955640792847e+00;  5.605794647993e+02;  4.490000000000e+00
  1.332147350630e+00;  2.703858642578e+02;  2.964128494263e+00;  5.605879525007e+02;  4.500000000000e+00
  1.335896663553e+00;  2.644379882813e+02;  2.972470998764e+00;  5.605962950052e+02;  4.510000000000e+00
  1.339677478805e+00;  2.581093139648e+02;  2.980883598328e+00;  5.606047076047e+02;  4.520000000000e+00
  1.343427970386e+00;  2.506915130615e+02;  2.989228725433e+00;  5.606130527318e+02;  4.530000000001e+00
  1.347073132752e+00;  2.425832214355e+02;  2.997339487076e+00;  5.606211634935e+02;  4.540000000000e+00
