Repository: AnjaTetzner/MLUSS

The primary objective of the project was to develop a machine learning model for process monitoring of ultrasonic welding that enables both the classification into different welding classes and the prediction of pull-out force. The development process was guided by the CRISP-DM standard.

In the folder “developmentsteps”, all programming work carried out during the implementation of the research project can be found.

The folder “Artefact” contains the final result, which includes a summary of the best models from the development phase that can be retrained using custom data.

File: Artefact/Rohdaten/Nicht OK-Schweißungen - Öl auf Terminal/Zugversuche/23_014_AEi_Aptiv_Leonie_verunreinigt/2070.TRA
$C:\Messergebnisse\2023\23_011_AEi_Aptiv_Leoni\23_011_AEi_Aptiv_Leoni_leer.zp2
Vorkraft                                30 N
Prüfgeschwindigkeit                     50 mm/min
Probenkennung                           2070
Probendicke                             5.6 mm
Probenbreite                            12.3 mm
Messlänge                               222.508 mm
Messlänge Feindehnung                   20 mm
Messlänge Traverse                      222.508 mm
$
             Dehnung;       Standardkraft;         Standardweg;Traversenweg absolut;            Prüfzeit
  0.000000000000e+00;  2.789632225037e+01;  0.000000000000e+00;  5.577424424793e+02;  0.000000000000e+00
 -4.175017574323e-06;  2.751241874695e+01; -9.289729860029e-06;  5.577424331896e+02;  9.999999999945e-02
 -5.740649062507e-06;  2.722599601746e+01; -1.277337833017e-05;  5.577424297059e+02;  1.999999999998e-01
 -6.262526361485e-06;  2.699773406982e+01; -1.393459479004e-05;  5.577424285447e+02;  2.999999999993e-01
 -6.262526361485e-06;  2.669237709045e+01; -1.393459479004e-05;  5.577424285447e+02;  3.999999999996e-01
  7.935664905979e-04;  2.777568817139e+01;  1.765745459124e-03;  5.577442082248e+02;  4.699999999993e-01
  2.145123992573e-03;  2.895519828796e+01;  4.773063119501e-03;  5.577472155424e+02;  5.099999999993e-01
  3.935684813661e-03;  2.996268463135e+01;  8.757196366787e-03;  5.577511996757e+02;  5.499999999993e-01
  6.967686775261e-03;  3.115399551392e+01;  1.550363004208e-02;  5.577579461094e+02;  5.999999999995e-01
  1.026929097028e-02;  3.225055313110e+01;  2.284994907677e-02;  5.577652924284e+02;  6.399999999994e-01
  1.410508865915e-02;  3.356421661377e+01;  3.138488903642e-02;  5.577738273683e+02;  6.799999999994e-01
  1.719209580161e-02;  3.464488983154e+01;  3.825371339917e-02;  5.577806961927e+02;  7.100000000000e-01
  2.101578628997e-02;  3.584757614136e+01;  4.676171392202e-02;  5.577892041932e+02;  7.399999999998e-01
  2.484573840177e-02;  3.719423294067e+01;  5.528364703059e-02;  5.577977261263e+02;  7.699999999995e-01
  2.898631391454e-02;  3.858727264404e+01;  6.449674069881e-02;  5.578069392200e+02;  7.999999999993e-01
  3.223479057861e-02;  3.959212112427e+01;  7.172484695911e-02;  5.578141673263e+02;  8.199999999997e-01
  3.520281013345e-02;  4.070303726196e+01;  7.832891494036e-02;  5.578207713943e+02;  8.399999999992e-01
  3.841485888235e-02;  4.188057327271e+01;  8.547596633434e-02;  5.578279184456e+02;  8.599999999997e-01
  4.212645124310e-02;  4.306389617920e+01;  9.373454004526e-02;  5.578361770194e+02;  8.799999999992e-01
  4.560319589186e-02;  4.431256484985e+01;  1.014705598354e-01;  5.578439130391e+02;  8.999999999996e-01
  4.946728054832e-02;  4.551477432251e+01;  1.100684404373e-01;  5.578525109198e+02;  9.200000000001e-01
  5.348886345077e-02;  4.673717117310e+01;  1.190167665482e-01;  5.578614592459e+02;  9.399999999996e-01
  5.735566036123e-02;  4.786873245239e+01;  1.276206821203e-01;  5.578700631614e+02;  9.600000000000e-01
  6.178013687613e-02;  4.904236221313e+01;  1.374654769897e-01;  5.578799079563e+02;  9.799999999996e-01
  6.585652070328e-02;  5.026408004761e+01;  1.465357393026e-01;  5.578889782186e+02;  1.000000000000e+00
  7.053118088490e-02;  5.154864501953e+01;  1.569372117519e-01;  5.578993796911e+02;  1.020000000000e+00
  7.506775720164e-02;  5.284605789185e+01;  1.670314371586e-01;  5.579094739165e+02;  1.040000000000e+00
  8.004312264059e-02;  5.421789169312e+01;  1.781020015478e-01;  5.579205444809e+02;  1.059999999999e+00
  8.491808780298e-02;  5.563491058350e+01;  1.889491677284e-01;  5.579313916470e+02;  1.080000000000e+00
  9.015397695847e-02;  5.715940856934e+01;  2.005994170904e-01;  5.579430418964e+02;  1.099999999999e+00
  9.521462102079e-02;  5.867750549316e+01;  2.118597328663e-01;  5.579543022122e+02;  1.120000000000e+00
  1.007981809578e-01;  6.024929046631e+01;  2.242835760117e-01;  5.579667260553e+02;  1.139999999999e+00
  1.062933415052e-01;  6.189537429810e+01;  2.365107238293e-01;  5.579789532031e+02;  1.160000000000e+00
  1.121548572506e-01;  6.359187316895e+01;  2.495530396700e-01;  5.579919955190e+02;  1.179999999999e+00
  1.180077071770e-01;  6.532469177246e+01;  2.625760734081e-01;  5.580050185527e+02;  1.200000000000e+00
  1.238545097815e-01;  6.717412567139e+01;  2.755856513977e-01;  5.580180281307e+02;  1.219999999999e+00
  1.300685984564e-01;  6.908786773682e+01;  2.894124686718e-01;  5.580318549480e+02;  1.240000000000e+00
  1.363319630942e-01;  7.106289672852e+01;  3.033489286900e-01;  5.580457914080e+02;  1.259999999999e+00
  1.428370598813e-01;  7.308390808105e+01;  3.178232610226e-01;  5.580602657403e+02;  1.280000000000e+00
  1.461892852836e-01;  7.412763977051e+01;  3.252822160721e-01;  5.580677246954e+02;  1.290000000000e+00
  1.495512212250e-01;  7.515808105469e+01;  3.327627778053e-01;  5.580752052571e+02;  1.299999999999e+00
  1.561975293402e-01;  7.716259765625e+01;  3.475513160229e-01;  5.580899937953e+02;  1.320000000000e+00
  1.597249060788e-01;  7.820764923096e+01;  3.553999960423e-01;  5.580978424754e+02;  1.330000000000e+00
  1.631380868785e-01;  7.923692321777e+01;  3.629945814610e-01;  5.581054370608e+02;  1.339999999999e+00
  1.667844411594e-01;  8.027804565430e+01;  3.711079955101e-01;  5.581135504748e+02;  1.349999999999e+00
  1.703440568875e-01;  8.135574340820e+01;  3.790284097195e-01;  5.581214708890e+02;  1.360000000000e+00
  1.739177763365e-01;  8.244325256348e+01;  3.869802057743e-01;  5.581294226851e+02;  1.370000000000e+00
  1.775785290028e-01;  8.355476379395e+01;  3.951256573200e-01;  5.581375681366e+02;  1.379999999999e+00
  1.810672778868e-01;  8.467503356934e+01;  4.028883874416e-01;  5.581453308668e+02;  1.389999999999e+00
  1.847350355351e-01;  8.579499053955e+01;  4.110494256020e-01;  5.581534919049e+02;  1.400000000000e+00
  1.884436979918e-01;  8.694015502930e+01;  4.193014800549e-01;  5.581617439594e+02;  1.410000000000e+00
  1.921271130471e-01;  8.809527587891e+01;  4.274973571301e-01;  5.581699398364e+02;  1.420000000000e+00
  1.959795048752e-01;  8.927733612061e+01;  4.360692203045e-01;  5.581785116996e+02;  1.429999999999e+00
  1.996882744827e-01;  9.047472381592e+01;  4.443215131760e-01;  5.581867639925e+02;  1.440000000000e+00
  2.034650982264e-01;  9.167385101318e+01;  4.527252316475e-01;  5.581951677110e+02;  1.450000000000e+00
  2.071970525830e-01;  9.288099670410e+01;  4.610291123390e-01;  5.582034715917e+02;  1.460000000000e+00
  2.108142752467e-01;  9.408450317383e+01;  4.690777063370e-01;  5.582115201856e+02;  1.469999999999e+00
  2.146317091344e-01;  9.528468322754e+01;  4.775717854500e-01;  5.582200142648e+02;  1.480000000000e+00
  2.183682441865e-01;  9.649131011963e+01;  4.858858585358e-01;  5.582283283378e+02;  1.490000000000e+00
  2.221618772082e-01;  9.771903991699e+01;  4.943269789219e-01;  5.582367694582e+02;  1.500000000000e+00
  2.259727347170e-01;  9.899340820313e+01;  5.028064250946e-01;  5.582452489044e+02;  1.509999999999e+00
  2.296817052322e-01;  1.003157196045e+02;  5.110591650009e-01;  5.582535016443e+02;  1.520000000000e+00
  2.334746015922e-01;  1.016709899902e+02;  5.194986462593e-01;  5.582619411256e+02;  1.530000000000e+00
  2.370856898741e-01;  1.030604476929e+02;  5.275335907936e-01;  5.582699760701e+02;  1.540000000000e+00
  2.407249320222e-01;  1.044756317139e+02;  5.356311798096e-01;  5.582780736591e+02;  1.549999999999e+00
  2.444893530637e-01;  1.059123229980e+02;  5.440073013306e-01;  5.582864497806e+02;  1.559999999999e+00
  2.481845547043e-01;  1.073787918091e+02;  5.522294044495e-01;  5.582946718838e+02;  1.570000000000e+00
  2.520206596145e-01;  1.088491973877e+02;  5.607650279999e-01;  5.583032075073e+02;  1.580000000000e+00
  2.558090824297e-01;  1.103279037476e+02;  5.691945552826e-01;  5.583116370346e+02;  1.589999999999e+00
  2.595505196299e-01;  1.117852478027e+02;  5.775195360184e-01;  5.583199620153e+02;  1.599999999999e+00
  2.633307721984e-01;  1.132250823975e+02;  5.859308838844e-01;  5.583283733632e+02;  1.610000000000e+00
  2.669679516941e-01;  1.146339950562e+02;  5.940238833427e-01;  5.583364663627e+02;  1.620000000000e+00
  2.707394446868e-01;  1.160033874512e+02;  6.024157404900e-01;  5.583448582198e+02;  1.629999999999e+00
  2.745458152568e-01;  1.173380966187e+02;  6.108852028847e-01;  5.583533276822e+02;  1.639999999999e+00
  2.783032447102e-01;  1.186291732788e+02;  6.192457675934e-01;  5.583616882469e+02;  1.650000000000e+00
  2.821612619540e-01;  1.199152984619e+02;  6.278301477432e-01;  5.583702726271e+02;  1.660000000000e+00
  2.858735809310e-01;  1.211752853394e+02;  6.360903382301e-01;  5.583785328175e+02;  1.670000000000e+00
  2.896456096775e-01;  1.224126739502e+02;  6.444833874702e-01;  5.583869258668e+02;  1.679999999999e+00
  2.933462492199e-01;  1.236235885620e+02;  6.527175903320e-01;  5.583951600696e+02;  1.690000000000e+00
  2.969279781894e-01;  1.248183059692e+02;  6.606872081757e-01;  5.584031296875e+02;  1.700000000000e+00
  3.007084718472e-01;  1.260066604614e+02;  6.690990924835e-01;  5.584115415718e+02;  1.710000000000e+00
  3.044165047931e-01;  1.272246856689e+02;  6.773497462273e-01;  5.584197922255e+02;  1.719999999999e+00
  3.082088921870e-01;  1.284424438477e+02;  6.857880949974e-01;  5.584282305743e+02;  1.730000000000e+00
  3.120277726100e-01;  1.296791229248e+02;  6.942853927612e-01;  5.584367278721e+02;  1.740000000000e+00
  3.157498958829e-01;  1.309566497803e+02;  7.025673985481e-01;  5.584450098779e+02;  1.750000000000e+00
  3.195747499618e-01;  1.322882385254e+02;  7.110779881477e-01;  5.584535204675e+02;  1.759999999999e+00
  3.231846595851e-01;  1.336773986816e+02;  7.191103100777e-01;  5.584615527894e+02;  1.770000000000e+00
  3.269271682930e-01;  1.350889129639e+02;  7.274376749992e-01;  5.584698801543e+02;  1.780000000000e+00
  3.307686039543e-01;  1.365372161865e+02;  7.359851598740e-01;  5.584784276392e+02;  1.790000000000e+00
  3.344817533498e-01;  1.379952697754e+02;  7.442471981049e-01;  5.584866896774e+02;  1.799999999999e+00
  3.383555485453e-01;  1.394534454346e+02;  7.528666853905e-01;  5.584953091647e+02;  1.809999999999e+00
  3.420650548144e-01;  1.409156036377e+02;  7.611206173897e-01;  5.585035630967e+02;  1.820000000000e+00
  3.458077242485e-01;  1.423927612305e+02;  7.694483399391e-01;  5.585118908193e+02;  1.830000000000e+00
  3.495320708999e-01;  1.439135894775e+02;  7.777352929115e-01;  5.585201777722e+02;  1.839999999999e+00
  3.531159964603e-01;  1.454983367920e+02;  7.857097983360e-01;  5.585281522776e+02;  1.849999999999e+00
  3.568869804867e-01;  1.471549377441e+02;  7.941005229950e-01;  5.585365430023e+02;  1.860000000000e+00
  3.605755119915e-01;  1.488862915039e+02;  8.023077845573e-01;  5.585447502639e+02;  1.870000000000e+00
  3.643616310650e-01;  1.506826019287e+02;  8.107321858406e-01;  5.585531746652e+02;  1.879999999999e+00
  3.682209073305e-01;  1.525507202148e+02;  8.193193674088e-01;  5.585617618467e+02;  1.889999999999e+00
  3.719289402764e-01;  1.544779815674e+02;  8.275700211525e-01;  5.585700125005e+02;  1.900000000000e+00
  3.757357126619e-01;  1.564787445068e+02;  8.360403776169e-01;  5.585784828569e+02;  1.910000000000e+00
  3.793913756663e-01;  1.585490570068e+02;  8.441745042801e-01;  5.585866169836e+02;  1.920000000000e+00
  3.830885595962e-01;  1.606624755859e+02;  8.524010181427e-01;  5.585948434975e+02;  1.929999999999e+00
  3.869217446478e-01;  1.628014984131e+02;  8.609301447868e-01;  5.586033726241e+02;  1.940000000000e+00
  3.906417784806e-01;  1.649015808105e+02;  8.692075014114e-01;  5.586116499807e+02;  1.950000000000e+00
  3.944900182162e-01;  1.669418945313e+02;  8.777701258659e-01;  5.586202126052e+02;  1.960000000000e+00
  3.982366790166e-01;  1.689583129883e+02;  8.861067295074e-01;  5.586285492088e+02;  1.969999999999e+00
  4.019690351886e-01;  1.709631805420e+02;  8.944115042686e-01;  5.586368539836e+02;  1.980000000000e+00
  4.057283129928e-01;  1.729751129150e+02;  9.027761816978e-01;  5.586452186610e+02;  1.990000000000e+00
  4.092923352966e-01;  1.750115966797e+02;  9.107064008713e-01;  5.586531488802e+02;  2.000000000000e+00
  4.130156104404e-01;  1.770485687256e+02;  9.189909696579e-01;  5.586614334490e+02;  2.009999999999e+00
  4.167811565650e-01;  1.790826721191e+02;  9.273695945740e-01;  5.586698120739e+02;  2.020000000000e+00
  4.205082087736e-01;  1.811047515869e+02;  9.356625676155e-01;  5.586781050469e+02;  2.030000000000e+00
  4.243639222757e-01;  1.831218719482e+02;  9.442418217659e-01;  5.586866843011e+02;  2.040000000000e+00
  4.280982875247e-01;  1.851597900391e+02;  9.525510668755e-01;  5.586949935462e+02;  2.049999999999e+00
  4.318764506531e-01;  1.872199554443e+02;  9.609577655792e-01;  5.587034002449e+02;  2.059999999999e+00
  4.356022438401e-01;  1.893060760498e+02;  9.692479372025e-01;  5.587116904165e+02;  2.070000000000e+00
  4.392511027703e-01;  1.914061431885e+02;  9.773669242859e-01;  5.587198094036e+02;  2.080000000000e+00
  4.430766801168e-01;  1.935120086670e+02;  9.858791232109e-01;  5.587283216025e+02;  2.089999999999e+00
  4.468187334339e-01;  1.956248016357e+02;  9.942054748535e-01;  5.587366479542e+02;  2.099999999999e+00
  4.506344796968e-01;  1.977433471680e+02;  1.002695798874e+00;  5.587451382782e+02;  2.110000000000e+00
  4.544387608268e-01;  1.998856658936e+02;  1.011160612106e+00;  5.587536030914e+02;  2.120000000000e+00
  4.581179970018e-01;  2.020409393311e+02;  1.019347190857e+00;  5.587617896702e+02;  2.129999999999e+00
  4.619033124445e-01;  2.042060241699e+02;  1.027769804001e+00;  5.587702122833e+02;  2.139999999999e+00
  4.655274195456e-01;  2.063892059326e+02;  1.035833716393e+00;  5.587782761957e+02;  2.150000000000e+00
  4.691856541687e-01;  2.085527191162e+02;  1.043973565102e+00;  5.587864160444e+02;  2.160000000000e+00
  4.729764878763e-01;  2.106894531250e+02;  1.052408456802e+00;  5.587948509361e+02;  2.170000000000e+00
  4.766816009636e-01;  2.128132934570e+02;  1.060652613640e+00;  5.588030950930e+02;  2.179999999999e+00
  4.805397253582e-01;  2.149301147461e+02;  1.069237232208e+00;  5.588116797115e+02;  2.190000000000e+00
  4.842877523310e-01;  2.170620422363e+02;  1.077576875687e+00;  5.588200193550e+02;  2.200000000000e+00
  4.880591381729e-01;  2.191857910156e+02;  1.085968494415e+00;  5.588284109737e+02;  2.210000000000e+00
  4.918312740702e-01;  2.213049163818e+02;  1.094361782074e+00;  5.588368042614e+02;  2.219999999999e+00
  4.954318080007e-01;  2.234162292480e+02;  1.102373242378e+00;  5.588448157217e+02;  2.230000000000e+00
  4.992563406272e-01;  2.255248718262e+02;  1.110883116722e+00;  5.588533255960e+02;  2.240000000000e+00
  5.030143861976e-01;  2.276499481201e+02;  1.119245052338e+00;  5.588616875317e+02;  2.250000000000e+00
  5.067594665241e-01;  2.298414459229e+02;  1.127578139305e+00;  5.588700206186e+02;  2.259999999999e+00
  5.105954642836e-01;  2.321099090576e+02;  1.136113524437e+00;  5.588785560037e+02;  2.270000000000e+00
  5.142825224652e-01;  2.344430389404e+02;  1.144317507744e+00;  5.588867599871e+02;  2.280000000000e+00
  5.180851427581e-01;  2.368423919678e+02;  1.152778625488e+00;  5.588952211048e+02;  2.290000000000e+00
  5.217329837560e-01;  2.393059387207e+02;  1.160895347595e+00;  5.589033378269e+02;  2.299999999999e+00
  5.253690917439e-01;  2.418085784912e+02;  1.168985962868e+00;  5.589114284422e+02;  2.309999999999e+00
  5.291603004793e-01;  2.443439178467e+02;  1.177421689034e+00;  5.589198641683e+02;  2.320000000000e+00
  5.328338040878e-01;  2.469142608643e+02;  1.185595512390e+00;  5.589280379917e+02;  2.330000000000e+00
  5.366897318915e-01;  2.495025787354e+02;  1.194175243378e+00;  5.589366177227e+02;  2.339999999999e+00
  5.404844230270e-01;  2.520984649658e+02;  1.202618718147e+00;  5.589450611975e+02;  2.349999999999e+00
  5.442248422948e-01;  2.546428527832e+02;  1.210941433907e+00;  5.589533839132e+02;  2.360000000000e+00
  5.480195870058e-01;  2.571377258301e+02;  1.219385027885e+00;  5.589618275072e+02;  2.370000000000e+00
  5.516514625381e-01;  2.595725097656e+02;  1.227466225624e+00;  5.589699087049e+02;  2.379999999999e+00
  5.554143834687e-01;  2.619225769043e+02;  1.235839009285e+00;  5.589782814886e+02;  2.389999999999e+00
  5.591888231077e-01;  2.641858215332e+02;  1.244237422943e+00;  5.589866799023e+02;  2.400000000000e+00
  5.629268314830e-01;  2.663598327637e+02;  1.252554774284e+00;  5.589949972536e+02;  2.410000000000e+00
  5.667745086770e-01;  2.684388122559e+02;  1.261116147041e+00;  5.590035586264e+02;  2.420000000000e+00
  5.704738891978e-01;  2.704183044434e+02;  1.269347548485e+00;  5.590117900278e+02;  2.429999999999e+00
  5.742549721849e-01;  2.722657470703e+02;  1.277760744095e+00;  5.590202032234e+02;  2.440000000000e+00
  5.779514596348e-01;  2.739420166016e+02;  1.285985708237e+00;  5.590284281875e+02;  2.450000000000e+00
  5.815567081994e-01;  2.754220275879e+02;  1.294007658958e+00;  5.590364501383e+02;  2.460000000000e+00
  5.853248259426e-01;  2.766779785156e+02;  1.302392005920e+00;  5.590448344852e+02;  2.469999999999e+00
  5.928059323552e-01;  2.783373413086e+02;  1.319038033485e+00;  5.590614805128e+02;  2.490000000000e+00
  6.003816529024e-01;  2.784845581055e+02;  1.335894584656e+00;  5.590783370640e+02;  2.509999999999e+00
  6.078522049635e-01;  2.772830505371e+02;  1.352517127991e+00;  5.590949596073e+02;  2.530000000000e+00
  6.153642243748e-01;  2.751766052246e+02;  1.369231939316e+00;  5.591116744186e+02;  2.549999999999e+00
  6.190938749896e-01;  2.739873352051e+02;  1.377530694008e+00;  5.591199731733e+02;  2.559999999999e+00
  6.229511421780e-01;  2.727309265137e+02;  1.386113405228e+00;  5.591285558845e+02;  2.570000000000e+00
  6.266999192063e-01;  2.715014038086e+02;  1.394454717636e+00;  5.591368971969e+02;  2.580000000000e+00
  6.304183725651e-01;  2.703770446777e+02;  1.402728557587e+00;  5.591451710369e+02;  2.589999999999e+00
  6.377657012346e-01;  2.686777954102e+02;  1.419076919556e+00;  5.591615193989e+02;  2.610000000000e+00
  6.452632552911e-01;  2.675801391602e+02;  1.435759544373e+00;  5.591782020237e+02;  2.629999999999e+00
  6.528649599014e-01;  2.670125122070e+02;  1.452673912048e+00;  5.591951163914e+02;  2.650000000000e+00
  6.603830869068e-01;  2.667155456543e+02;  1.469402313232e+00;  5.592118447925e+02;  2.670000000000e+00
  6.677191111694e-01;  2.666390686035e+02;  1.485725522041e+00;  5.592281680014e+02;  2.690000000000e+00
  6.752586147546e-01;  2.667601013184e+02;  1.502501487732e+00;  5.592449439670e+02;  2.710000000000e+00
  6.828793386275e-01;  2.671643066406e+02;  1.519458174706e+00;  5.592619006540e+02;  2.730000000000e+00
  6.903561054336e-01;  2.676485595703e+02;  1.536094546318e+00;  5.592785370256e+02;  2.750000000000e+00
  6.976671635655e-01;  2.682458190918e+02;  1.552362203598e+00;  5.592948046829e+02;  2.770000000000e+00
  7.051501451166e-01;  2.690513305664e+02;  1.569012403488e+00;  5.593114548828e+02;  2.790000000000e+00
  7.127464921881e-01;  2.701211547852e+02;  1.585914850235e+00;  5.593283573295e+02;  2.809999999999e+00
  7.202645656182e-01;  2.713467102051e+02;  1.602643132210e+00;  5.593450856115e+02;  2.830000000000e+00
  7.277141161273e-01;  2.727609863281e+02;  1.619218945503e+00;  5.593616614248e+02;  2.849999999999e+00
  7.352613345683e-01;  2.743765869141e+02;  1.636012077332e+00;  5.593784545566e+02;  2.870000000000e+00
  7.427656926991e-01;  2.761294250488e+02;  1.652709841728e+00;  5.593951523210e+02;  2.889999999999e+00
  7.501645608915e-01;  2.780053100586e+02;  1.669172883034e+00;  5.594116153623e+02;  2.910000000000e+00
  7.576343093218e-01;  2.800574951172e+02;  1.685793638229e+00;  5.594282361175e+02;  2.929999999999e+00
  7.613325111841e-01;  2.811538696289e+02;  1.694022417068e+00;  5.594364648964e+02;  2.940000000000e+00
  7.651602047585e-01;  2.822869567871e+02;  1.702539324760e+00;  5.594449818041e+02;  2.950000000000e+00
  7.689421449518e-01;  2.834471130371e+02;  1.710954427719e+00;  5.594533969070e+02;  2.960000000000e+00
  7.726852429889e-01;  2.846224975586e+02;  1.719283103943e+00;  5.594617255833e+02;  2.969999999999e+00
  7.764415205715e-01;  2.858070068359e+02;  1.727641105652e+00;  5.594700835850e+02;  2.980000000000e+00
  7.800628953278e-01;  2.870171203613e+02;  1.735698938370e+00;  5.594781414177e+02;  2.990000000000e+00
  7.838355669790e-01;  2.882256774902e+02;  1.744093418121e+00;  5.594865358974e+02;  3.000000000000e+00
  7.876146676767e-01;  2.894341430664e+02;  1.752502202988e+00;  5.594949446823e+02;  3.009999999999e+00
  7.913828389954e-01;  2.906317749023e+02;  1.760886669159e+00;  5.595033291485e+02;  3.020000000000e+00
  7.952388739498e-01;  2.918333435059e+02;  1.769466638565e+00;  5.595119091179e+02;  3.030000000000e+00
  7.989298967102e-01;  2.930456848145e+02;  1.777679443359e+00;  5.595201219227e+02;  3.040000000000e+00
  8.027144620974e-01;  2.942666015625e+02;  1.786100387573e+00;  5.595285428669e+02;  3.049999999999e+00
  8.064151820029e-01;  2.955220336914e+02;  1.794334769249e+00;  5.595367772486e+02;  3.059999999999e+00
  8.100213949245e-01;  2.967884826660e+02;  1.802358865738e+00;  5.595448013451e+02;  3.070000000000e+00
  8.138015671300e-01;  2.980826721191e+02;  1.810770034790e+00;  5.595532125141e+02;  3.080000000000e+00
  8.174989117861e-01;  2.994055786133e+02;  1.818996906281e+00;  5.595614393856e+02;  3.089999999999e+00
  8.213091397841e-01;  3.007312622070e+02;  1.827474951744e+00;  5.595699174311e+02;  3.099999999999e+00
  8.251191534805e-01;  3.020586853027e+02;  1.835952520370e+00;  5.595783949997e+02;  3.110000000000e+00
  8.288469289568e-01;  3.033934631348e+02;  1.844247102737e+00;  5.595866895821e+02;  3.120000000000e+00
  8.326538352807e-01;  3.047184143066e+02;  1.852717757225e+00;  5.595951602365e+02;  3.129999999999e+00
  8.362630484240e-01;  3.060292663574e+02;  1.860748529434e+00;  5.596031910087e+02;  3.139999999999e+00
  8.400019675810e-01;  3.073169555664e+02;  1.869067907333e+00;  5.596115103866e+02;  3.150000000000e+00
  8.438288039491e-01;  3.086061706543e+02;  1.877582907677e+00;  5.596200253870e+02;  3.160000000000e+00
  8.475527219975e-01;  3.098703918457e+02;  1.885868906975e+00;  5.596283113863e+02;  3.170000000000e+00
  8.513998634376e-01;  3.111101989746e+02;  1.894429087639e+00;  5.596368715670e+02;  3.179999999999e+00
  8.551102269129e-01;  3.123388977051e+02;  1.902684926987e+00;  5.596451274063e+02;  3.190000000000e+00
  8.588692904156e-01;  3.135525817871e+02;  1.911049127579e+00;  5.596534916069e+02;  3.200000000000e+00
  8.625998518121e-01;  3.147729187012e+02;  1.919349908829e+00;  5.596617923881e+02;  3.210000000000e+00
  8.661916529544e-01;  3.160054626465e+02;  1.927341938019e+00;  5.596697844173e+02;  3.219999999999e+00
  8.699725216399e-01;  3.172533264160e+02;  1.935754656792e+00;  5.596781971361e+02;  3.230000000000e+00
  8.736859924877e-01;  3.184958496094e+02;  1.944017410278e+00;  5.596864598896e+02;  3.240000000000e+00
  8.774771476476e-01;  3.197187500000e+02;  1.952453017235e+00;  5.596948954965e+02;  3.250000000000e+00
  8.813184493705e-01;  3.209398498535e+02;  1.961000204086e+00;  5.597034426834e+02;  3.259999999999e+00
  8.850045967705e-01;  3.221510925293e+02;  1.969202160835e+00;  5.597116446401e+02;  3.270000000000e+00
  8.888135389592e-01;  3.233697509766e+02;  1.977677345276e+00;  5.597201198246e+02;  3.280000000000e+00
  8.924892391587e-01;  3.245955505371e+02;  1.985856056213e+00;  5.597282985355e+02;  3.290000000000e+00
  8.961854051562e-01;  3.258100280762e+02;  1.994080305099e+00;  5.597365227844e+02;  3.299999999999e+00
  8.999996513083e-01;  3.270045776367e+02;  2.002567291260e+00;  5.597450097706e+02;  3.309999999999e+00
  9.037308556094e-01;  3.281744079590e+02;  2.010869503021e+00;  5.597533119823e+02;  3.320000000000e+00
  9.075805686681e-01;  3.293631286621e+02;  2.019435405731e+00;  5.597618778850e+02;  3.330000000000e+00
  9.113144517386e-01;  3.305975036621e+02;  2.027743577957e+00;  5.597701860573e+02;  3.339999999999e+00
  9.150650503300e-01;  3.318789978027e+02;  2.036088943481e+00;  5.597785314228e+02;  3.349999999999e+00
  9.188316143870e-01;  3.332110595703e+02;  2.044469833374e+00;  5.597869123127e+02;  3.360000000000e+00
  9.224140934119e-01;  3.345891723633e+02;  2.052441120148e+00;  5.597948835995e+02;  3.370000000000e+00
  9.261593344646e-01;  3.359812927246e+02;  2.060774564743e+00;  5.598032170441e+02;  3.379999999999e+00
  9.299006109386e-01;  3.374145812988e+02;  2.069099187851e+00;  5.598115416672e+02;  3.389999999999e+00
  9.336168141311e-01;  3.388848266602e+02;  2.077368021011e+00;  5.598198105003e+02;  3.400000000000e+00
  9.374590266356e-01;  3.403973693848e+02;  2.085917234421e+00;  5.598283597137e+02;  3.410000000000e+00
  9.411899094843e-01;  3.419720458984e+02;  2.094218730927e+00;  5.598366612102e+02;  3.420000000000e+00
  9.449616167786e-01;  3.435517272949e+02;  2.102611064911e+00;  5.598450535442e+02;  3.429999999999e+00
  9.486877849932e-01;  3.451345520020e+02;  2.110902070999e+00;  5.598533445503e+02;  3.440000000000e+00
  9.523481626318e-01;  3.467014465332e+02;  2.119046688080e+00;  5.598614891674e+02;  3.450000000000e+00
  9.561630516885e-01;  3.482443847656e+02;  2.127535104752e+00;  5.598699775841e+02;  3.460000000000e+00
  9.598903985617e-01;  3.497791442871e+02;  2.135828733444e+00;  5.598782712128e+02;  3.469999999999e+00
  9.637013230397e-01;  3.513026123047e+02;  2.144308328629e+00;  5.598867508079e+02;  3.480000000000e+00
  9.675204981274e-01;  3.528273925781e+02;  2.152806282043e+00;  5.598952487614e+02;  3.490000000000e+00
  9.712213787591e-01;  3.543359680176e+02;  2.161041021347e+00;  5.599034835007e+02;  3.500000000000e+00
  9.750081943126e-01;  3.558543701172e+02;  2.169466972351e+00;  5.599119094517e+02;  3.509999999999e+00
  9.786401769957e-01;  3.573719482422e+02;  2.177548408508e+00;  5.599199908878e+02;  3.520000000000e+00
  9.822954113971e-01;  3.588959960938e+02;  2.185681581497e+00;  5.599281240608e+02;  3.530000000000e+00
  9.860711904208e-01;  3.604443054199e+02;  2.194082975388e+00;  5.599365254547e+02;  3.540000000000e+00
  9.897652134028e-01;  3.620137329102e+02;  2.202302455902e+00;  5.599447449352e+02;  3.549999999999e+00
  9.936143907076e-01;  3.635874328613e+02;  2.210867166519e+00;  5.599533096458e+02;  3.559999999999e+00
  9.973680966716e-01;  3.651762084961e+02;  2.219219446182e+00;  5.599616619255e+02;  3.570000000000e+00
  1.001137660950e+00;  3.667777099609e+02;  2.227607011795e+00;  5.599700494911e+02;  3.580000000000e+00
  1.004896617302e+00;  3.684008789063e+02;  2.235970973969e+00;  5.599784134533e+02;  3.589999999999e+00
  1.008500633633e+00;  3.700296630859e+02;  2.243990182877e+00;  5.599864326622e+02;  3.599999999999e+00
  1.012336631392e+00;  3.716328125000e+02;  2.252525568008e+00;  5.599949680473e+02;  3.610000000000e+00
  1.016098909418e+00;  3.732180786133e+02;  2.260896921158e+00;  5.600033394005e+02;  3.620000000000e+00
  1.019859794484e+00;  3.747668457031e+02;  2.269265174866e+00;  5.600117076542e+02;  3.629999999999e+00
  1.023709614694e+00;  3.762943115234e+02;  2.277831315994e+00;  5.600202737953e+02;  3.639999999999e+00
  1.027405244937e+00;  3.778212890625e+02;  2.286054372787e+00;  5.600284968521e+02;  3.650000000000e+00
  1.031202132664e+00;  3.793422241211e+02;  2.294502735138e+00;  5.600369452145e+02;  3.660000000000e+00
  1.034837115569e+00;  3.808845520020e+02;  2.302590847015e+00;  5.600450333263e+02;  3.670000000000e+00
  1.038483349305e+00;  3.824255065918e+02;  2.310703992844e+00;  5.600531464722e+02;  3.679999999999e+00
  1.042265343074e+00;  3.839503479004e+02;  2.319119215012e+00;  5.600615616943e+02;  3.690000000000e+00
  1.045950686843e+00;  3.854664001465e+02;  2.327319383621e+00;  5.600697618629e+02;  3.700000000000e+00
  1.049800828505e+00;  3.869878234863e+02;  2.335886240005e+00;  5.600783287193e+02;  3.710000000000e+00
  1.053564928094e+00;  3.885514526367e+02;  2.344261646271e+00;  5.600867041256e+02;  3.719999999999e+00
  1.057308454734e+00;  3.901294860840e+02;  2.352591276169e+00;  5.600950337555e+02;  3.730000000000e+00
  1.061109842793e+00;  3.917326660156e+02;  2.361049652100e+00;  5.601034921314e+02;  3.740000000000e+00
  1.064732503359e+00;  3.933469848633e+02;  2.369110345840e+00;  5.601115528252e+02;  3.750000000000e+00
  1.068492638369e+00;  3.949735107422e+02;  2.377476930618e+00;  5.601199194099e+02;  3.759999999999e+00
  1.072281596938e+00;  3.965894470215e+02;  2.385907649994e+00;  5.601283501293e+02;  3.770000000000e+00
  1.076030695419e+00;  3.982002563477e+02;  2.394249677658e+00;  5.601366921570e+02;  3.780000000000e+00
  1.079883194398e+00;  3.998145141602e+02;  2.402821779251e+00;  5.601452642586e+02;  3.790000000000e+00
  1.083590611227e+00;  4.014370727539e+02;  2.411071062088e+00;  5.601535135414e+02;  3.799999999999e+00
  1.087377212479e+00;  4.030530090332e+02;  2.419496536255e+00;  5.601619390156e+02;  3.809999999999e+00
  1.091058270217e+00;  4.046847534180e+02;  2.427687168121e+00;  5.601701296474e+02;  3.820000000000e+00
  1.094648999851e+00;  4.063175048828e+02;  2.435676813126e+00;  5.601781192924e+02;  3.830000000000e+00
  1.098428636303e+00;  4.079233398438e+02;  2.444086790085e+00;  5.601865292694e+02;  3.839999999999e+00
  1.102131874252e+00;  4.095057983398e+02;  2.452326774597e+00;  5.601947692539e+02;  3.849999999999e+00
  1.105909903442e+00;  4.110440368652e+02;  2.460733175278e+00;  5.602031756546e+02;  3.860000000000e+00
  1.109735078973e+00;  4.125872497559e+02;  2.469244480133e+00;  5.602116869594e+02;  3.870000000000e+00
  1.113458889870e+00;  4.141151733398e+02;  2.477530241013e+00;  5.602199727203e+02;  3.879999999999e+00
  1.117243776710e+00;  4.156116333008e+02;  2.485951900482e+00;  5.602283943798e+02;  3.889999999999e+00
  1.120901689881e+00;  4.170973510742e+02;  2.494091033936e+00;  5.602365335132e+02;  3.900000000000e+00
  1.124623893517e+00;  4.185855407715e+02;  2.502373218536e+00;  5.602448156978e+02;  3.910000000000e+00
  1.128453890833e+00;  4.200791320801e+02;  2.510895252228e+00;  5.602533377315e+02;  3.920000000000e+00
  1.132181130555e+00;  4.215538024902e+02;  2.519188642502e+00;  5.602616311218e+02;  3.929999999999e+00
  1.136037915565e+00;  4.230020446777e+02;  2.527770280838e+00;  5.602702127602e+02;  3.940000000000e+00
  1.139786371141e+00;  4.244654541016e+02;  2.536110877991e+00;  5.602785533573e+02;  3.950000000000e+00
  1.143520254212e+00;  4.259344787598e+02;  2.544419050217e+00;  5.602868615295e+02;  3.960000000000e+00
  1.147277496151e+00;  4.273895263672e+02;  2.552779197693e+00;  5.602952216770e+02;  3.969999999999e+00
  1.150867475730e+00;  4.288408813477e+02;  2.560767173767e+00;  5.603032096531e+02;  3.980000000000e+00
  1.154583250320e+00;  4.302659912109e+02;  2.569035053253e+00;  5.603114775326e+02;  3.990000000000e+00
  1.158310382891e+00;  4.316342468262e+02;  2.577328205109e+00;  5.603197706844e+02;  4.000000000000e+00
  1.162054123833e+00;  4.328775329590e+02;  2.585658311844e+00;  5.603281007912e+02;  4.009999999999e+00
  1.165906301360e+00;  4.340020446777e+02;  2.594229698181e+00;  5.603366721775e+02;  4.020000000000e+00
  1.169623468909e+00;  4.350676879883e+02;  2.602500677109e+00;  5.603449431564e+02;  4.030000000000e+00
  1.173449501647e+00;  4.360722656250e+02;  2.611013889313e+00;  5.603534563686e+02;  4.040000000000e+00
  1.180808402600e+00;  4.378980712891e+02;  2.627388000488e+00;  5.603698304798e+02;  4.059999999999e+00
  1.188387926999e+00;  4.394406738281e+02;  2.644253015518e+00;  5.603866954948e+02;  4.080000000000e+00
  1.195987917197e+00;  4.409299316406e+02;  2.661163568497e+00;  5.604036060478e+02;  4.099999999999e+00
  1.203477863549e+00;  4.425045776367e+02;  2.677829265594e+00;  5.604202717449e+02;  4.120000000000e+00
  1.210766687895e+00;  4.439335327148e+02;  2.694047451019e+00;  5.604364899303e+02;  4.139999999999e+00
  1.218248597938e+00;  4.452453918457e+02;  2.710695266724e+00;  5.604531377460e+02;  4.160000000000e+00
  1.225858767460e+00;  4.464874267578e+02;  2.727628469467e+00;  5.604700709488e+02;  4.179999999999e+00
  1.233354499953e+00;  4.476527099609e+02;  2.744307041168e+00;  5.604867495205e+02;  4.200000000000e+00
  1.240814122635e+00;  4.488453674316e+02;  2.760905265808e+00;  5.605033477451e+02;  4.219999999999e+00
  1.248360966048e+00;  4.500718078613e+02;  2.777697563171e+00;  5.605201400425e+02;  4.240000000000e+00
  1.255866127810e+00;  4.512402648926e+02;  2.794397115707e+00;  5.605368395950e+02;  4.259999999999e+00
  1.263267567621e+00;  4.522378845215e+02;  2.810865879059e+00;  5.605533083584e+02;  4.280000000000e+00
  1.270706617354e+00;  4.530710144043e+02;  2.827418327332e+00;  5.605698608066e+02;  4.299999999999e+00
  1.278203742808e+00;  4.537851562500e+02;  2.844099998474e+00;  5.605865424778e+02;  4.320000000000e+00
  1.285715869370e+00;  4.545871887207e+02;  2.860815048218e+00;  5.606032575275e+02;  4.339999999999e+00
  1.293156097761e+00;  4.554173889160e+02;  2.877370119095e+00;  5.606198125984e+02;  4.360000000000e+00
  1.300725657139e+00;  4.562184143066e+02;  2.894212961197e+00;  5.606366554405e+02;  4.379999999999e+00
  1.308341184199e+00;  4.568078613281e+02;  2.911158084869e+00;  5.606536005642e+02;  4.400000000000e+00
  1.315815915141e+00;  4.569787597656e+02;  2.927789926529e+00;  5.606702324058e+02;  4.420000000000e+00
  1.323121026405e+00;  4.563816528320e+02;  2.944044351578e+00;  5.606864868309e+02;  4.440000000000e+00
  1.330597150306e+00;  4.550924987793e+02;  2.960679292679e+00;  5.607031217720e+02;  4.460000000000e+00
  1.338210427200e+00;  4.532868957520e+02;  2.977619409561e+00;  5.607200618889e+02;  4.480000000000e+00
  1.341952239428e+00;  4.522095642090e+02;  2.985945224762e+00;  5.607283877041e+02;  4.490000000000e+00
  1.345773450380e+00;  4.509824829102e+02;  2.994447708130e+00;  5.607368901874e+02;  4.500000000000e+00
  1.349394396534e+00;  4.496141357422e+02;  3.002504587173e+00;  5.607449470665e+02;  4.509999999999e+00
  1.353148209648e+00;  4.480786743164e+02;  3.010857105255e+00;  5.607532995846e+02;  4.520000000000e+00
  1.356959134126e+00;  4.464000244141e+02;  3.019336700439e+00;  5.607617791798e+02;  4.530000000000e+00
  1.360657228838e+00;  4.445767211914e+02;  3.027565240860e+00;  5.607700077202e+02;  4.540000000000e+00
  1.364503727373e+00;  4.426410217285e+02;  3.036123991013e+00;  5.607785664703e+02;  4.549999999999e+00
  1.368218751907e+00;  4.406210327148e+02;  3.044390201569e+00;  5.607868326809e+02;  4.559999999999e+00
  1.371979208370e+00;  4.385427551270e+02;  3.052757501602e+00;  5.607951999809e+02;  4.570000000000e+00
  1.375697125975e+00;  4.364058532715e+02;  3.061030149460e+00;  5.608034726288e+02;  4.580000000000e+00
  1.379279069246e+00;  4.342098693848e+02;  3.069000244141e+00;  5.608114427235e+02;  4.589999999999e+00
  1.383043168835e+00;  4.319481811523e+02;  3.077375650406e+00;  5.608198181297e+02;  4.599999999999e+00
  1.386757871917e+00;  4.295910339355e+02;  3.085641145706e+00;  5.608280836250e+02;  4.610000000000e+00
  1.390560760087e+00;  4.271203002930e+02;  3.094102859497e+00;  5.608365453388e+02;  4.620000000000e+00
  1.394400829576e+00;  4.243436889648e+02;  3.102647304535e+00;  5.608450897838e+02;  4.629999999999e+00
  1.398113603944e+00;  4.206884460449e+02;  3.110908508301e+00;  5.608533509876e+02;  4.639999999999e+00
  1.401938779475e+00;  4.159784240723e+02;  3.119419813156e+00;  5.608618622925e+02;  4.650000000000e+00
  1.405595513987e+00;  4.101661071777e+02;  3.127556324005e+00;  5.608699988033e+02;  4.660000000000e+00
