Repository: AnjaTetzner/MLUSS

The primary objective of the project was to develop a machine learning model for process monitoring of ultrasonic welding that enables both the classification into different welding classes and the prediction of pull-out force. The development process was guided by the CRISP-DM standard.

In the folder “developmentsteps”, all programming work carried out during the implementation of the research project can be found.

The folder “Artefact” contains the final result, which includes a summary of the best models from the development phase that can be retrained using custom data.

File: Artefact/Rohdaten/Nicht OK-Schweißungen - Öl auf Terminal/Zugversuche/23_014_AEi_Aptiv_Leonie_verunreinigt/2071.TRA (part 1 of 2)
$C:\Messergebnisse\2023\23_011_AEi_Aptiv_Leoni\23_011_AEi_Aptiv_Leoni_leer.zp2
Vorkraft                                30 N
Prüfgeschwindigkeit                     50 mm/min
Probenkennung                           2071
Probendicke                             5.6 mm
Probenbreite                            12.3 mm
Messlänge                               222.508 mm
Messlänge Feindehnung                   20 mm
Messlänge Traverse                      222.508 mm
$
             Dehnung;       Standardkraft;         Standardweg;Traversenweg absolut;            Prüfzeit
  0.000000000000e+00;  2.809858322144e+01;  0.000000000000e+00;  5.576925197022e+02;  0.000000000000e+00
 -2.713761478347e-06;  2.777624893188e+01; -6.038324499968e-06;  5.576925136639e+02;  1.000000000004e-01
 -3.757516081749e-06;  2.743778228760e+01; -8.360757419723e-06;  5.576925113415e+02;  1.999999999998e-01
 -5.949400258396e-06;  2.721805572510e+01; -1.323786545981e-05;  5.576925064644e+02;  3.000000000002e-01
  1.878758040875e-06;  2.700063133240e+01;  4.180378709862e-06;  5.576925238826e+02;  3.999999999996e-01
  8.681949174090e-04;  2.809787559509e+01;  1.931799342856e-03;  5.576944515016e+02;  4.700000000003e-01
  2.242193189242e-03;  2.926252174377e+01;  4.989049397409e-03;  5.576975087516e+02;  5.100000000002e-01
  4.345462886101e-03;  3.037480735779e+01;  9.668983519077e-03;  5.577021886857e+02;  5.500000000002e-01
  6.916856325161e-03;  3.143829154968e+01;  1.539052836597e-02;  5.577079102306e+02;  5.900000000001e-01
  9.936124939668e-03;  3.252748489380e+01;  2.210862934589e-02;  5.577146283316e+02;  6.300000000001e-01
  1.371128033205e-02;  3.372727966309e+01;  3.050863556564e-02;  5.577230283378e+02;  6.700000000001e-01
  1.809985047759e-02;  3.495533370972e+01;  4.027353599668e-02;  5.577327932382e+02;  7.100000000000e-01
  2.289527463081e-02;  3.612364959717e+01;  5.094371736050e-02;  5.577434634196e+02;  7.500000000000e-01
  2.846840079020e-02;  3.731483459473e+01;  6.334434449673e-02;  5.577558640467e+02;  7.900000000000e-01
  3.288619714700e-02;  3.853642272949e+01;  7.317427545786e-02;  5.577656939777e+02;  8.199999999997e-01
  3.630438726330e-02;  3.965627670288e+01;  8.078000694513e-02;  5.577732997092e+02;  8.400000000001e-01
  3.949138953508e-02;  4.097438049316e+01;  8.787132799625e-02;  5.577803910302e+02;  8.599999999997e-01
  4.309766274781e-02;  4.250039291382e+01;  9.589555859566e-02;  5.577884152608e+02;  8.800000000001e-01
  4.689693125037e-02;  4.418521881104e+01;  1.043492183089e-01;  5.577968689205e+02;  8.999999999996e-01
  5.048963649609e-02;  4.584887313843e+01;  1.123432591558e-01;  5.578048629614e+02;  9.200000000001e-01
  5.468041384325e-02;  4.753942489624e+01;  1.216680556536e-01;  5.578141877579e+02;  9.399999999996e-01
  5.857957030823e-02;  4.924647521973e+01;  1.303439736366e-01;  5.578228636759e+02;  9.600000000000e-01
  6.286939850237e-02;  5.099597167969e+01;  1.398891657591e-01;  5.578324088680e+02;  9.800000000005e-01
  6.736098491073e-02;  5.272247314453e+01;  1.498832851648e-01;  5.578424029874e+02;  1.000000000000e+00
  7.189683128649e-02;  5.448332595825e+01;  1.599758863449e-01;  5.578524955886e+02;  1.020000000000e+00
  7.673713989522e-02;  5.619192504883e+01;  1.707459390163e-01;  5.578632656412e+02;  1.040000000000e+00
  8.149728632968e-02;  5.790237426758e+01;  1.813376247883e-01;  5.578738573270e+02;  1.060000000000e+00
  8.653893124644e-02;  5.955852127075e+01;  1.925556659698e-01;  5.578850753682e+02;  1.080000000000e+00
  9.155490015852e-02;  6.122886276245e+01;  2.037165760994e-01;  5.578962362783e+02;  1.100000000000e+00
  9.690686041940e-02;  6.287792968750e+01;  2.156250923872e-01;  5.579081447946e+02;  1.120000000000e+00
  1.024245628399e-01;  6.454576873779e+01;  2.279023975134e-01;  5.579204220997e+02;  1.140000000000e+00
  1.079710687284e-01;  6.622221374512e+01;  2.402437925339e-01;  5.579327634948e+02;  1.160000000000e+00
  1.138446992390e-01;  6.791688537598e+01;  2.533130645752e-01;  5.579458327668e+02;  1.180000000000e+00
  1.195825295349e-01;  6.964077758789e+01;  2.660801708698e-01;  5.579585998731e+02;  1.200000000000e+00
  1.257639506494e-01;  7.140000915527e+01;  2.798343002796e-01;  5.579723540025e+02;  1.220000000000e+00
  1.320851365573e-01;  7.322275543213e+01;  2.938994169235e-01;  5.579864191192e+02;  1.240000000000e+00
  1.383611316255e-01;  7.521933746338e+01;  3.078639805317e-01;  5.580003836828e+02;  1.260000000000e+00
  1.416852835420e-01;  7.626925659180e+01;  3.152604699135e-01;  5.580077801721e+02;  1.270000000000e+00
  1.448867880017e-01;  7.735089111328e+01;  3.223840594292e-01;  5.580149037617e+02;  1.280000000000e+00
  1.480506155697e-01;  7.843891143799e+01;  3.294238150120e-01;  5.580219435172e+02;  1.290000000000e+00
  1.514493980017e-01;  7.955737304688e+01;  3.369863629341e-01;  5.580295060652e+02;  1.300000000000e+00
  1.547969221812e-01;  8.069458770752e+01;  3.444348573685e-01;  5.580369545596e+02;  1.310000000000e+00
  1.582080135586e-01;  8.182674407959e+01;  3.520247936249e-01;  5.580445444959e+02;  1.320000000000e+00
  1.617961314118e-01;  8.298543548584e+01;  3.600086271763e-01;  5.580525283294e+02;  1.330000000000e+00
  1.652402118343e-01;  8.413665008545e+01;  3.676719665527e-01;  5.580601916688e+02;  1.340000000000e+00
  1.688316647553e-01;  8.526105499268e+01;  3.756632208824e-01;  5.580681829231e+02;  1.350000000000e+00
  1.724206130270e-01;  8.638011169434e+01;  3.836489021778e-01;  5.580761686044e+02;  1.360000000000e+00
  1.758780471150e-01;  8.747760772705e+01;  3.913419544697e-01;  5.580838616567e+02;  1.370000000000e+00
  1.796273197352e-01;  8.857305145264e+01;  3.996843695641e-01;  5.580922040718e+02;  1.380000000000e+00
  1.833224142442e-01;  8.967191314697e+01;  4.079062342644e-01;  5.581004259365e+02;  1.390000000000e+00
  1.870252370030e-01;  9.075634002686e+01;  4.161452949047e-01;  5.581086649971e+02;  1.400000000000e+00
  1.908680254629e-01;  9.186167144775e+01;  4.246957898140e-01;  5.581172154920e+02;  1.410000000000e+00
  1.945484135280e-01;  9.297409057617e+01;  4.328849315643e-01;  5.581254046338e+02;  1.420000000000e+00
  1.983379748400e-01;  9.408964538574e+01;  4.413169920444e-01;  5.581338366943e+02;  1.430000000000e+00
  2.019765071332e-01;  9.521630859375e+01;  4.494130015373e-01;  5.581419327038e+02;  1.440000000000e+00
  2.055832960090e-01;  9.633596801758e+01;  4.574383795261e-01;  5.581499580818e+02;  1.450000000000e+00
  2.093606421325e-01;  9.746691894531e+01;  4.658432602882e-01;  5.581583629625e+02;  1.460000000000e+00
  2.130291230676e-01;  9.859420776367e+01;  4.740059077740e-01;  5.581665256100e+02;  1.470000000000e+00
  2.168723401306e-01;  9.973206329346e+01;  4.825573563576e-01;  5.581750770586e+02;  1.480000000000e+00
  2.206598120024e-01;  1.008864669800e+02;  4.909847676754e-01;  5.581835044699e+02;  1.490000000000e+00
  2.243819352948e-01;  1.020484466553e+02;  4.992667734623e-01;  5.581917864757e+02;  1.500000000000e+00
  2.281904890818e-01;  1.032218475342e+02;  5.077410936356e-01;  5.582002607959e+02;  1.510000000000e+00
  2.318108727123e-01;  1.043972015381e+02;  5.157967209816e-01;  5.582083164232e+02;  1.520000000000e+00
  2.355562745107e-01;  1.055693740845e+02;  5.241305232048e-01;  5.582166502254e+02;  1.530000000000e+00
  2.393533497708e-01;  1.067452011108e+02;  5.325793027878e-01;  5.582250990050e+02;  1.540000000000e+00
  2.430914385287e-01;  1.079230575562e+02;  5.408968329430e-01;  5.582334165352e+02;  1.550000000000e+00
  2.469370530904e-01;  1.091029586792e+02;  5.494536161423e-01;  5.582419733184e+02;  1.560000000000e+00
  2.506487559697e-01;  1.103066101074e+02;  5.577124357224e-01;  5.582502321380e+02;  1.570000000000e+00
  2.544300532781e-01;  1.115191802979e+02;  5.661261081696e-01;  5.582586458104e+02;  1.580000000000e+00
  2.581409257389e-01;  1.127518920898e+02;  5.743830800056e-01;  5.582669027822e+02;  1.590000000000e+00
  2.617169221605e-01;  1.139992218018e+02;  5.823399424553e-01;  5.582748596447e+02;  1.600000000000e+00
  2.654708960210e-01;  1.152464904785e+02;  5.906928181648e-01;  5.582832125204e+02;  1.610000000000e+00
  2.691699551088e-01;  1.165077590942e+02;  5.989235043526e-01;  5.582914432066e+02;  1.620000000000e+00
  2.729395997702e-01;  1.177774505615e+02;  6.073112487793e-01;  5.582998309510e+02;  1.630000000000e+00
  2.767897950275e-01;  1.190687942505e+02;  6.158782243729e-01;  5.583083979266e+02;  1.640000000000e+00
  2.805079537411e-01;  1.203783874512e+02;  6.241514086723e-01;  5.583166711109e+02;  1.650000000000e+00
  2.843062880229e-01;  1.217127761841e+02;  6.326029896736e-01;  5.583251226919e+02;  1.660000000000e+00
  2.879956499654e-01;  1.230629577637e+02;  6.408120989799e-01;  5.583333318012e+02;  1.670000000000e+00
  2.916830296187e-01;  1.244116134644e+02;  6.490167975426e-01;  5.583415364998e+02;  1.680000000000e+00
  2.955156789364e-01;  1.257750778198e+02;  6.575447320938e-01;  5.583500644343e+02;  1.690000000000e+00
  2.992463742908e-01;  1.271485061646e+02;  6.658458113670e-01;  5.583583655136e+02;  1.700000000000e+00
  3.030979357205e-01;  1.285288848877e+02;  6.744158267975e-01;  5.583669355290e+02;  1.710000000000e+00
  3.068834119091e-01;  1.299341430664e+02;  6.828387975693e-01;  5.583753584998e+02;  1.720000000000e+00
  3.105957309054e-01;  1.313599090576e+02;  6.910989880562e-01;  5.583836186903e+02;  1.730000000000e+00
  3.143671435547e-01;  1.328123016357e+02;  6.994906663895e-01;  5.583920103686e+02;  1.740000000000e+00
  3.179361483881e-01;  1.342879333496e+02;  7.074319720268e-01;  5.583999516743e+02;  1.750000000000e+00
  3.216473155136e-01;  1.357760772705e+02;  7.156895995140e-01;  5.584082093017e+02;  1.760000000000e+00
  3.254139331657e-01;  1.372845764160e+02;  7.240706086159e-01;  5.584165903108e+02;  1.770000000000e+00
  3.291456732401e-01;  1.388121643066e+02;  7.323740124702e-01;  5.584248937147e+02;  1.780000000000e+00
  3.330046280733e-01;  1.403592376709e+02;  7.409604787827e-01;  5.584334801810e+02;  1.790000000000e+00
  3.367169470697e-01;  1.419443664551e+02;  7.492206692696e-01;  5.584417403715e+02;  1.800000000000e+00
  3.405249784966e-01;  1.435630798340e+02;  7.576938271523e-01;  5.584502135294e+02;  1.810000000000e+00
  3.442293683355e-01;  1.452155761719e+02;  7.659363746643e-01;  5.584584560769e+02;  1.820000000000e+00
  3.478626904223e-01;  1.468847198486e+02;  7.740207910538e-01;  5.584665404933e+02;  1.830000000000e+00
  3.517302173176e-01;  1.485731506348e+02;  7.826263308525e-01;  5.584751460331e+02;  1.840000000000e+00
  3.554501440190e-01;  1.502892150879e+02;  7.909034490585e-01;  5.584834231513e+02;  1.850000000000e+00
  3.592675779265e-01;  1.520108795166e+02;  7.993975281715e-01;  5.584919172304e+02;  1.860000000000e+00
  3.630805115015e-01;  1.537707824707e+02;  8.078815937042e-01;  5.585004012959e+02;  1.870000000000e+00
  3.667709181641e-01;  1.555554656982e+02;  8.160930275917e-01;  5.585086127298e+02;  1.880000000000e+00
  3.705500456692e-01;  1.573646697998e+02;  8.245018720627e-01;  5.585170215743e+02;  1.890000000000e+00
  3.741397306025e-01;  1.591926574707e+02;  8.324891924858e-01;  5.585250088947e+02;  1.900000000000e+00
  3.778385753887e-01;  1.610252990723e+02;  8.407194018364e-01;  5.585332391041e+02;  1.910000000000e+00
  3.815947458401e-01;  1.628593597412e+02;  8.490771651268e-01;  5.585415968674e+02;  1.920000000000e+00
  3.852939120787e-01;  1.646999664307e+02;  8.573080897331e-01;  5.585498277920e+02;  1.930000000000e+00
  3.891789581258e-01;  1.665542297363e+02;  8.659526109695e-01;  5.585584723132e+02;  1.940000000000e+00
  3.929052870861e-01;  1.684228820801e+02;  8.742439746857e-01;  5.585667636769e+02;  1.950000000000e+00
  3.966807446772e-01;  1.702974090576e+02;  8.826446533203e-01;  5.585751643556e+02;  1.960000000000e+00
  4.004275126480e-01;  1.721961517334e+02;  8.909814953804e-01;  5.585835011976e+02;  1.970000000000e+00
  4.040569505191e-01;  1.741023559570e+02;  8.990572690964e-01;  5.585915769713e+02;  1.980000000000e+00
  4.078757505990e-01;  1.760061187744e+02;  9.075543880463e-01;  5.586000740903e+02;  1.990000000000e+00
  4.116276350194e-01;  1.779114074707e+02;  9.159026145935e-01;  5.586084223168e+02;  2.000000000000e+00
  4.154139416265e-01;  1.798183746338e+02;  9.243274331093e-01;  5.586168471353e+02;  2.010000000000e+00
  4.192342953927e-01;  1.817496490479e+02;  9.328280091286e-01;  5.586253477114e+02;  2.020000000000e+00
  4.229316936434e-01;  1.836914672852e+02;  9.410549998283e-01;  5.586335747021e+02;  2.030000000000e+00
  4.267187503060e-01;  1.856426239014e+02;  9.494814872742e-01;  5.586420011895e+02;  2.040000000000e+00
  4.303321155607e-01;  1.876051788330e+02;  9.575214982033e-01;  5.586500412004e+02;  2.050000000000e+00
  4.339736614695e-01;  1.895679168701e+02;  9.656242132187e-01;  5.586581439154e+02;  2.060000000000e+00
  4.377667721509e-01;  1.915219268799e+02;  9.740641713142e-01;  5.586665838735e+02;  2.070000000000e+00
  4.414582235336e-01;  1.934788970947e+02;  9.822779297829e-01;  5.586747976320e+02;  2.080000000000e+00
  4.452902567344e-01;  1.954331054688e+02;  9.908044934273e-01;  5.586833241957e+02;  2.090000000000e+00
  4.490955826042e-01;  1.974083709717e+02;  9.992716312408e-01;  5.586917913335e+02;  2.100000000000e+00
  4.528303764758e-01;  1.993847351074e+02;  1.007581830025e+00;  5.587001015323e+02;  2.110000000000e+00
  4.566063162454e-01;  2.013776092529e+02;  1.015983581543e+00;  5.587085032838e+02;  2.120000000000e+00
  4.602430135815e-01;  2.033854064941e+02;  1.024075508118e+00;  5.587165952103e+02;  2.130000000000e+00
  4.640119885506e-01;  2.053858032227e+02;  1.032461762428e+00;  5.587249814647e+02;  2.140000000000e+00
  4.678089834477e-01;  2.073899841309e+02;  1.040910363197e+00;  5.587334300654e+02;  2.150000000000e+00
  4.715568497139e-01;  2.094018859863e+02;  1.049249649048e+00;  5.587417693513e+02;  2.160000000000e+00
  4.754119739069e-01;  2.114175262451e+02;  1.057827591896e+00;  5.587503472941e+02;  2.170000000000e+00
  4.791080327730e-01;  2.135135498047e+02;  1.066051602364e+00;  5.587585713046e+02;  2.180000000000e+00
  4.828662390891e-01;  2.157551116943e+02;  1.074413895607e+00;  5.587669335978e+02;  2.190000000000e+00
  4.865753703498e-01;  2.181271820068e+02;  1.082666993141e+00;  5.587751866954e+02;  2.200000000000e+00
  4.901670107847e-01;  2.206151885986e+02;  1.090658664703e+00;  5.587831783669e+02;  2.210000000000e+00
  4.939454150221e-01;  2.231848144531e+02;  1.099065899849e+00;  5.587915856021e+02;  2.220000000000e+00
  4.976524032673e-01;  2.258444824219e+02;  1.107314229012e+00;  5.587998339312e+02;  2.230000000000e+00
  5.014525055369e-01;  2.285905609131e+02;  1.115769743919e+00;  5.588082894462e+02;  2.240000000000e+00
  5.052859852731e-01;  2.314530334473e+02;  1.124299526215e+00;  5.588168192284e+02;  2.250000000000e+00
  5.090015455804e-01;  2.344257049561e+02;  1.132566928864e+00;  5.588250866311e+02;  2.260000000000e+00
  5.128209885650e-01;  2.374830627441e+02;  1.141065478325e+00;  5.588335851806e+02;  2.270000000000e+00
  5.164420418879e-01;  2.405704956055e+02;  1.149122595787e+00;  5.588416422980e+02;  2.280000000000e+00
  5.201756035255e-01;  2.435945281982e+02;  1.157430052757e+00;  5.588499497550e+02;  2.290000000000e+00
  5.240242986720e-01;  2.465682067871e+02;  1.165993690491e+00;  5.588585133927e+02;  2.300000000000e+00
  5.277122140791e-01;  2.494869079590e+02;  1.174199581146e+00;  5.588667192834e+02;  2.310000000000e+00
  5.315531407942e-01;  2.523581542969e+02;  1.182745933533e+00;  5.588752656358e+02;  2.320000000000e+00
  5.352693975816e-01;  2.552021179199e+02;  1.191014885902e+00;  5.588835345881e+02;  2.330000000000e+00
  5.390146922292e-01;  2.579971313477e+02;  1.199348449707e+00;  5.588918681519e+02;  2.340000000000e+00
  5.427672195542e-01;  2.607406311035e+02;  1.207698106766e+00;  5.589002178090e+02;  2.350000000000e+00
  5.463578420567e-01;  2.634199829102e+02;  1.215687513351e+00;  5.589082072156e+02;  2.360000000000e+00
  5.501210844593e-01;  2.660491027832e+02;  1.224061012268e+00;  5.589165807145e+02;  2.370000000000e+00
  5.538358411358e-01;  2.686365051270e+02;  1.232326626778e+00;  5.589248463290e+02;  2.380000000000e+00
  5.576190135827e-01;  2.711741027832e+02;  1.240744471550e+00;  5.589332641738e+02;  2.390000000000e+00
  5.614734948710e-01;  2.736872253418e+02;  1.249320983887e+00;  5.589418406861e+02;  2.400000000000e+00
  5.651695537371e-01;  2.762091064453e+02;  1.257544994354e+00;  5.589500646966e+02;  2.410000000000e+00
  5.689850857184e-01;  2.787341308594e+02;  1.266034841537e+00;  5.589585545438e+02;  2.420000000000e+00
  5.726688222452e-01;  2.812620239258e+02;  1.274231433868e+00;  5.589667511361e+02;  2.430000000000e+00
  5.763574341324e-01;  2.837858886719e+02;  1.282438874245e+00;  5.589749585765e+02;  2.440000000000e+00
  5.801749484030e-01;  2.863003234863e+02;  1.290933132172e+00;  5.589834528344e+02;  2.450000000000e+00
  5.838871870362e-01;  2.888028869629e+02;  1.299193143845e+00;  5.589917128461e+02;  2.460000000000e+00
  5.877239348711e-01;  2.913025512695e+02;  1.307730197906e+00;  5.590002499001e+02;  2.470000000000e+00
  5.914822483380e-01;  2.938151855469e+02;  1.316092729568e+00;  5.590086124318e+02;  2.480000000000e+00
  5.952243284624e-01;  2.963271484375e+02;  1.324419140816e+00;  5.590169388430e+02;  2.490000000000e+00
  5.989793738306e-01;  2.988396301270e+02;  1.332774400711e+00;  5.590252941029e+02;  2.500000000000e+00
  6.025505484673e-01;  3.013437805176e+02;  1.340720534325e+00;  5.590332402366e+02;  2.510000000000e+00
  6.062677696116e-01;  3.038274536133e+02;  1.348991632462e+00;  5.590415113347e+02;  2.520000000000e+00
  6.100301012326e-01;  3.063051147461e+02;  1.357363104820e+00;  5.590498828071e+02;  2.530000000000e+00
  6.137515012572e-01;  3.087750549316e+02;  1.365643501282e+00;  5.590581632035e+02;  2.540000000000e+00
  6.176058753947e-01;  3.112489929199e+02;  1.374219775200e+00;  5.590667394774e+02;  2.550000000000e+00
  6.213571169104e-01;  3.138780822754e+02;  1.382566571236e+00;  5.590750862735e+02;  2.560000000000e+00
  6.251372891356e-01;  3.166804504395e+02;  1.390977740288e+00;  5.590834974425e+02;  2.570000000000e+00
  6.288651717822e-01;  3.196298522949e+02;  1.399272561073e+00;  5.590917922633e+02;  2.580000000000e+00
  6.325016012414e-01;  3.227243041992e+02;  1.407363891602e+00;  5.590998835938e+02;  2.590000000000e+00
  6.363119364100e-01;  3.259230957031e+02;  1.415842175484e+00;  5.591083618777e+02;  2.600000000000e+00
  6.400696605477e-01;  3.292306213379e+02;  1.424203395844e+00;  5.591167230981e+02;  2.610000000000e+00
  6.438638159491e-01;  3.326428222656e+02;  1.432645678520e+00;  5.591251653808e+02;  2.620000000000e+00
  6.476698650867e-01;  3.362306213379e+02;  1.441114425659e+00;  5.591336341279e+02;  2.630000000000e+00
  6.513466903885e-01;  3.400394897461e+02;  1.449295639992e+00;  5.591418153422e+02;  2.640000000000e+00
  6.551497393044e-01;  3.440173339844e+02;  1.457757711411e+00;  5.591502774136e+02;  2.650000000000e+00
  6.588111348944e-01;  3.480130920410e+02;  1.465904593468e+00;  5.591584242957e+02;  2.660000000000e+00
  6.624661550133e-01;  3.519495849609e+02;  1.474037289619e+00;  5.591665569919e+02;  2.670000000000e+00
  6.662479880755e-01;  3.558795166016e+02;  1.482452154160e+00;  5.591749718564e+02;  2.680000000000e+00
  6.699435647631e-01;  3.598340759277e+02;  1.490675091743e+00;  5.591831947940e+02;  2.690000000000e+00
  6.737908669494e-01;  3.638242187500e+02;  1.499235630035e+00;  5.591917553323e+02;  2.700000000000e+00
  6.775469302501e-01;  3.678670349121e+02;  1.507593154907e+00;  5.592001128571e+02;  2.710000000000e+00
  6.813113513112e-01;  3.719345397949e+02;  1.515969276428e+00;  5.592084889787e+02;  2.720000000000e+00
  6.850881482869e-01;  3.759824218750e+02;  1.524372935295e+00;  5.592168926375e+02;  2.730000000000e+00
  6.886787707895e-01;  3.799689025879e+02;  1.532362341881e+00;  5.592248820441e+02;  2.740000000000e+00
  6.924911953982e-01;  3.838875427246e+02;  1.540845274925e+00;  5.592333649772e+02;  2.750000000000e+00
  6.962547592532e-01;  3.877791748047e+02;  1.549219489098e+00;  5.592417391913e+02;  2.760000000000e+00
  7.000058936181e-01;  3.916385498047e+02;  1.557566046715e+00;  5.592500857489e+02;  2.770000000000e+00
  7.038520171459e-01;  3.954554748535e+02;  1.566123962402e+00;  5.592586436646e+02;  2.780000000000e+00
  7.075271816106e-01;  3.992463989258e+02;  1.574301481247e+00;  5.592668211835e+02;  2.790000000000e+00
  7.113207476828e-01;  4.030030822754e+02;  1.582742452621e+00;  5.592752621549e+02;  2.800000000000e+00
  7.149830540545e-01;  4.067553710938e+02;  1.590891361237e+00;  5.592834110635e+02;  2.810000000000e+00
  7.186201264184e-01;  4.104919738770e+02;  1.598984122276e+00;  5.592915038245e+02;  2.820000000000e+00
  7.224059240593e-01;  4.142155761719e+02;  1.607407808304e+00;  5.592999275105e+02;  2.830000000000e+00
  7.260979111959e-01;  4.179238281250e+02;  1.615622758865e+00;  5.593081424611e+02;  2.840000000000e+00
  7.299543747736e-01;  4.216164855957e+02;  1.624203681946e+00;  5.593167233842e+02;  2.850000000000e+00
  7.337495481074e-01;  4.253558959961e+02;  1.632648229599e+00;  5.593251679318e+02;  2.860000000000e+00
  7.374761449446e-01;  4.291390686035e+02;  1.640940189362e+00;  5.593334598916e+02;  2.870000000000e+00
  7.412617818594e-01;  4.329302062988e+02;  1.649363517761e+00;  5.593418832200e+02;  2.880000000000e+00
  7.448765132865e-01;  4.367087097168e+02;  1.657406568527e+00;  5.593499262708e+02;  2.890000000000e+00
  7.486406664707e-01;  4.404692077637e+02;  1.665782094002e+00;  5.593583017962e+02;  2.900000000000e+00
  7.524465548821e-01;  4.441909790039e+02;  1.674250483513e+00;  5.593667701857e+02;  2.910000000000e+00
  7.561857955109e-01;  4.478654479980e+02;  1.682570576668e+00;  5.593750902789e+02;  2.920000000000e+00
  7.600105960343e-01;  4.514951782227e+02;  1.691081047058e+00;  5.593836007493e+02;  2.930000000000e+00
  7.637134589746e-01;  4.551205749512e+02;  1.699320197105e+00;  5.593918398993e+02;  2.940000000000e+00
  7.675098645424e-01;  4.587250061035e+02;  1.707767486572e+00;  5.594002871888e+02;  2.950000000000e+00
  7.712192636801e-01;  4.623057861328e+02;  1.716021180153e+00;  5.594085408824e+02;  2.960000000000e+00
  7.748081181948e-01;  4.658458862305e+02;  1.724006652832e+00;  5.594165263551e+02;  2.970000000000e+00
  7.785969696328e-01;  4.693898620605e+02;  1.732437133789e+00;  5.594249568360e+02;  2.980000000000e+00
  7.823071724013e-01;  4.729439086914e+02;  1.740692615509e+00;  5.594332123177e+02;  2.990000000000e+00
  7.860785046875e-01;  4.764861145020e+02;  1.749084115028e+00;  5.594416038173e+02;  3.000000000000e+00
  7.899184670457e-01;  4.800607910156e+02;  1.757628321648e+00;  5.594501480239e+02;  3.010000000000e+00
  7.936410993042e-01;  4.836854248047e+02;  1.765911459923e+00;  5.594584311622e+02;  3.020000000000e+00
  7.974122172888e-01;  4.873347167969e+02;  1.774302482605e+00;  5.594668221848e+02;  3.030000000000e+00
  8.010771488545e-01;  4.910011596680e+02;  1.782457232475e+00;  5.594749769347e+02;  3.040000000000e+00
  8.047772258747e-01;  4.946767578125e+02;  1.790690183640e+00;  5.594832098859e+02;  3.050000000000e+00
  8.086063660045e-01;  4.983367614746e+02;  1.799210309982e+00;  5.594917300122e+02;  3.060000000000e+00
  8.123256765889e-01;  5.019971618652e+02;  1.807486057281e+00;  5.595000057595e+02;  3.070000000000e+00
  8.161739967076e-01;  5.056154785156e+02;  1.816048860550e+00;  5.595085685628e+02;  3.080000000000e+00
  8.199372391102e-01;  5.092483825684e+02;  1.824422359467e+00;  5.595169420617e+02;  3.090000000000e+00
  8.236645860029e-01;  5.128925170898e+02;  1.832715988159e+00;  5.595252356904e+02;  3.100000000000e+00
  8.274294356671e-01;  5.165192871094e+02;  1.841093063354e+00;  5.595336127656e+02;  3.110000000000e+00
  8.310074143781e-01;  5.201580810547e+02;  1.849054336548e+00;  5.595415740388e+02;  3.120000000000e+00
  8.347299930612e-01;  5.237519531250e+02;  1.857337355614e+00;  5.595498570578e+02;  3.130000000000e+00
  8.384917889283e-01;  5.273234863281e+02;  1.865707635880e+00;  5.595582273381e+02;  3.140000000000e+00
  8.422409410039e-01;  5.308922119141e+02;  1.874049782753e+00;  5.595665694850e+02;  3.150000000000e+00
  8.460910291104e-01;  5.344777221680e+02;  1.882616519928e+00;  5.595751362222e+02;  3.160000000000e+00
  8.498010711527e-01;  5.381049194336e+02;  1.890871644020e+00;  5.595833913463e+02;  3.170000000000e+00
  8.536118884999e-01;  5.417406616211e+02;  1.899351000786e+00;  5.595918707030e+02;  3.180000000000e+00
  8.572958393282e-01;  5.453718261719e+02;  1.907548069954e+00;  5.596000677722e+02;  3.190000000000e+00
  8.609284113595e-01;  5.489774169922e+02;  1.915630817413e+00;  5.596081505196e+02;  3.200000000000e+00
  8.647863214727e-01;  5.525492553711e+02;  1.924214959145e+00;  5.596167346614e+02;  3.210000000000e+00
  8.685161864086e-01;  5.560861206055e+02;  1.932514190674e+00;  5.596250338929e+02;  3.220000000000e+00
  8.723280752635e-01;  5.595885620117e+02;  1.940995931625e+00;  5.596335156339e+02;  3.230000000000e+00
  8.761057294454e-01;  5.630821533203e+02;  1.949401497841e+00;  5.596419212001e+02;  3.240000000000e+00
  8.798109497029e-01;  5.665653076172e+02;  1.957645893097e+00;  5.596501655953e+02;  3.250000000000e+00
  8.835985689070e-01;  5.700224609375e+02;  1.966073632240e+00;  5.596585933345e+02;  3.260000000000e+00
  8.872073534660e-01;  5.734445190430e+02;  1.974103450775e+00;  5.596666231530e+02;  3.270000000000e+00
  8.909201814285e-01;  5.768315429688e+02;  1.982364773750e+00;  5.596748844760e+02;  3.280000000000e+00
  8.946832095296e-01;  5.802138671875e+02;  1.990737795830e+00;  5.596832574981e+02;  3.290000000000e+00
  8.983963589444e-01;  5.835704956055e+02;  1.998999834061e+00;  5.596915195363e+02;  3.300000000000e+00
  9.022592515687e-01;  5.869178466797e+02;  2.007595062256e+00;  5.597001147645e+02;  3.310000000000e+00
  9.059871342152e-01;  5.902916259766e+02;  2.015889883041e+00;  5.597084095853e+02;  3.320000000000e+00
  9.097741640900e-01;  5.936712036133e+02;  2.024316310883e+00;  5.597168360131e+02;  3.330000000000e+00
  9.135200480669e-01;  5.970573120117e+02;  2.032651185989e+00;  5.597251708882e+02;  3.340000000000e+00
  9.171401370328e-01;  6.004255371094e+02;  2.040706157684e+00;  5.597332258599e+02;  3.350000000000e+00
  9.209391677946e-01;  6.037520751953e+02;  2.049159288406e+00;  5.597416789906e+02;  3.360000000000e+00
  9.246999457294e-01;  6.070540771484e+02;  2.057527303696e+00;  5.597500470059e+02;  3.370000000000e+00
  9.285013338082e-01;  6.103125610352e+02;  2.065985679626e+00;  5.597585053819e+02;  3.380000000000e+00
  9.323131155123e-01;  6.135297851563e+02;  2.074467182159e+00;  5.597669868844e+02;  3.390000000000e+00
  9.360297473274e-01;  6.167453002930e+02;  2.082736968994e+00;  5.597752566712e+02;  3.400000000000e+00
  9.398256707166e-01;  6.199068603516e+02;  2.091183185577e+00;  5.597837028878e+02;  3.410000000000e+00
  9.434541174431e-01;  6.230522460938e+02;  2.099256753922e+00;  5.597917764562e+02;  3.420000000000e+00
  9.471113877282e-01;  6.261759643555e+02;  2.107394456863e+00;  5.597999141591e+02;  3.430000000000e+00
  9.508851309069e-01;  6.292490844727e+02;  2.115791320801e+00;  5.598083110230e+02;  3.440000000000e+00
  9.545709032985e-01;  6.322596435547e+02;  2.123992443085e+00;  5.598165121453e+02;  3.450000000000e+00
  9.583920071201e-01;  6.351838378906e+02;  2.132494688034e+00;  5.598250143903e+02;  3.460000000000e+00
  9.621672504096e-01;  6.380459594727e+02;  2.140894889832e+00;  5.598334145921e+02;  3.470000000000e+00
  9.659069196415e-01;  6.408101806641e+02;  2.149215936661e+00;  5.598417356389e+02;  3.480000000000e+00
  9.696816271771e-01;  6.434664306641e+02;  2.157614946365e+00;  5.598501346486e+02;  3.490000000000e+00
  9.733234677505e-01;  6.460526123047e+02;  2.165718317032e+00;  5.598582380193e+02;  3.500000000000e+00
  9.770841385345e-01;  6.485910644531e+02;  2.174086093903e+00;  5.598666057961e+02;  3.510000000000e+00
  9.808758830435e-01;  6.510159301758e+02;  2.182523012161e+00;  5.598750427144e+02;  3.520000000000e+00
  9.846306605348e-01;  6.533663330078e+02;  2.190877676010e+00;  5.598833973782e+02;  3.530000000000e+00
  9.884868026602e-01;  6.556596069336e+02;  2.199457883835e+00;  5.598919775861e+02;  3.540000000000e+00
  9.922061132446e-01;  6.579457397461e+02;  2.207733631134e+00;  5.599002533334e+02;  3.550000000000e+00
  9.959770705031e-01;  6.602172851563e+02;  2.216124296188e+00;  5.599086439984e+02;  3.560000000000e+00
  9.996833086929e-01;  6.624756469727e+02;  2.224370956421e+00;  5.599168906587e+02;  3.570000000000e+00
  1.003289146606e+00;  6.647415771484e+02;  2.232394218445e+00;  5.599249139207e+02;  3.580000000000e+00
  1.007052710460e+00;  6.669382934570e+02;  2.240768432617e+00;  5.599332881348e+02;  3.590000000000e+00
  1.010746947763e+00;  6.688181152344e+02;  2.248988389969e+00;  5.599415080922e+02;  3.600000000000e+00
  1.014532691829e+00;  6.706079101563e+02;  2.257411956787e+00;  5.599499316590e+02;  3.610000000000e+00
  1.018342973422e+00;  6.723715820313e+02;  2.265890121460e+00;  5.599584098237e+02;  3.620000000000e+00
  1.022074606346e+00;  6.740554199219e+02;  2.274193286896e+00;  5.599667129891e+02;  3.630000000000e+00
  1.025883387828e+00;  6.756334838867e+02;  2.282668113708e+00;  5.599751878159e+02;  3.640000000000e+00
  1.029509798690e+00;  6.771552124023e+02;  2.290737152100e+00;  5.599832568543e+02;  3.650000000000e+00
  1.033251396636e+00;  6.786068115234e+02;  2.299062490463e+00;  5.599915821927e+02;  3.660000000000e+00
  1.037098859548e+00;  6.800021972656e+02;  2.307623386383e+00;  5.600001430886e+02;  3.670000000000e+00
  1.040820634601e+00;  6.813679199219e+02;  2.315904617310e+00;  5.600084243195e+02;  3.680000000000e+00
  1.044658132491e+00;  6.827501831055e+02;  2.324443340302e+00;  5.600169630425e+02;  3.690000000000e+00
  1.048385157931e+00;  6.843936157227e+02;  2.332736253738e+00;  5.600252559560e+02;  3.700000000000e+00
  1.052156329491e+00;  6.860348510742e+02;  2.341127395630e+00;  5.600336470979e+02;  3.710000000000e+00
  1.055885819399e+00;  6.876536254883e+02;  2.349425792694e+00;  5.600419454949e+02;  3.720000000000e+00
  1.059475798997e+00;  6.892432250977e+02;  2.357413768768e+00;  5.600499334710e+02;  3.730000000000e+00
  1.063233148107e+00;  6.908150024414e+02;  2.365774154663e+00;  5.600582938569e+02;  3.740000000000e+00
  1.066927706862e+00;  6.923154296875e+02;  2.373994827271e+00;  5.600665145295e+02;  3.750000000000e+00
  1.070706486128e+00;  6.937329711914e+02;  2.382402896881e+00;  5.600749225991e+02;  3.760000000000e+00
  1.074548270049e+00;  6.950953979492e+02;  2.390951156616e+00;  5.600834708588e+02;  3.770000000000e+00
  1.078267366332e+00;  6.963749389648e+02;  2.399226427078e+00;  5.600917461293e+02;  3.780000000000e+00
  1.082082898313e+00;  6.974343872070e+02;  2.407716274261e+00;  5.601002359765e+02;  3.790000000000e+00
  1.089440513495e+00;  6.926952514648e+02;  2.424087524414e+00;  5.601166072266e+02;  3.810000000000e+00
  1.093265153293e+00;  6.883798217773e+02;  2.432597637177e+00;  5.601251173394e+02;  3.820000000000e+00
  1.097000429343e+00;  6.839940185547e+02;  2.440908908844e+00;  5.601334286111e+02;  3.830000000000e+00
  1.100830105226e+00;  6.794208374023e+02;  2.449430227280e+00;  5.601419499295e+02;  3.840000000000e+00
  1.104584346964e+00;  6.747860717773e+02;  2.457783699036e+00;  5.601503034013e+02;  3.850000000000e+00
  1.108364519189e+00;  6.701786499023e+02;  2.466194868088e+00;  5.601587145703e+02;  3.860000000000e+00
  1.112132904829e+00;  6.656589965820e+02;  2.474579811096e+00;  5.601670995133e+02;  3.870000000000e+00
  1.115682274283e+00;  6.613399047852e+02;  2.482477426529e+00;  5.601749971288e+02;  3.880000000000e+00
  1.119399334701e+00;  6.573181152344e+02;  2.490748167038e+00;  5.601832678693e+02;  3.890000000000e+00
  1.123150897669e+00;  6.551770629883e+02;  2.499095678329e+00;  5.601916153806e+02;  3.900000000000e+00
  1.126864529262e+00;  6.562179565430e+02;  2.507358789444e+00;  5.601998784917e+02;  3.910000000000e+00
  1.130699991288e+00;  6.576570434570e+02;  2.515892982483e+00;  5.602084126847e+02;  3.920000000000e+00
  1.134433981528e+00;  6.592001953125e+02;  2.524201393127e+00;  5.602167210954e+02;  3.930000000000e+00
  1.138205581692e+00;  6.607748413086e+02;  2.532593488693e+00;  5.602251131909e+02;  3.940000000000e+00
  1.141921999205e+00;  6.621309814453e+02;  2.540862798691e+00;  5.602333825009e+02;  3.950000000000e+00
  1.145591484679e+00;  6.634642333984e+02;  2.549027681351e+00;  5.602415473836e+02;  3.960000000000e+00
  1.149415481571e+00;  6.647480468750e+02;  2.557536363602e+00;  5.602500560658e+02;  3.970000000000e+00
  1.153157936723e+00;  6.658844604492e+02;  2.565863609314e+00;  5.602583833115e+02;  3.980000000000e+00
  1.156970254181e+00;  6.668880615234e+02;  2.574346303940e+00;  5.602668660062e+02;  3.990000000000e+00
  1.164481737878e+00;  6.677343750000e+02;  2.591059923172e+00;  5.602835796254e+02;  4.010000000000e+00
  1.171914251453e+00;  6.682163696289e+02;  2.607597827911e+00;  5.603001175301e+02;  4.030000000000e+00
  1.179311833874e+00;  6.698383178711e+02;  2.624058008194e+00;  5.603165777104e+02;  4.050000000000e+00
  1.183020215080e+00;  6.710354614258e+02;  2.632309436798e+00;  5.603248291390e+02;  4.060000000000e+00
  1.186871428269e+00;  6.723186035156e+02;  2.640878677368e+00;  5.603333983796e+02;  4.070000000000e+00
  1.190615062080e+00;  6.737634887695e+02;  2.649208545685e+00;  5.603417282479e+02;  4.080000000000e+00
  1.194381733307e+00;  6.753251953125e+02;  2.657589673996e+00;  5.603501093762e+02;  4.090000000000e+00
  1.198162012683e+00;  6.773478393555e+02;  2.666001081467e+00;  5.603585207837e+02;  4.100000000000e+00
  1.201787673489e+00;  6.798291015625e+02;  2.674068450928e+00;  5.603665881532e+02;  4.110000000000e+00
  1.205600419551e+00;  6.823848266602e+02;  2.682552099228e+00;  5.603750718015e+02;  4.120000000000e+00
  1.209361947541e+00;  6.848977050781e+02;  2.690921783447e+00;  5.603834414857e+02;  4.130000000000e+00
  1.213120153857e+00;  6.873040771484e+02;  2.699284076691e+00;  5.603918037789e+02;  4.140000000000e+00
  1.216969974086e+00;  6.895269165039e+02;  2.707850217819e+00;  5.604003699201e+02;  4.150000000000e+00
  1.220666890159e+00;  6.913504028320e+02;  2.716076135635e+00;  5.604085958379e+02;  4.160000000000e+00
  1.224453598581e+00;  6.928456420898e+02;  2.724501848221e+00;  5.604170215505e+02;  4.170000000000e+00
  1.228100689543e+00;  6.941370239258e+02;  2.732616901398e+00;  5.604251366036e+02;  4.180000000000e+00
  1.231719599850e+00;  6.953307495117e+02;  2.740669250488e+00;  5.604331889527e+02;  4.190000000000e+00
  1.235501486488e+00;  6.964577026367e+02;  2.749084234238e+00;  5.604416039365e+02;  4.200000000000e+00
  1.239205688813e+00;  6.974623413086e+02;  2.757326364517e+00;  5.604498460667e+02;  4.210000000000e+00
  1.246843503274e+00;  6.992763061523e+02;  2.774321079254e+00;  5.604668407815e+02;  4.230000000000e+00
  1.254365166294e+00;  7.009810180664e+02;  2.791057348251e+00;  5.604835770505e+02;  4.250000000000e+00
  1.257985683863e+00;  7.020796508789e+02;  2.799113273621e+00;  5.604916329759e+02;  4.260000000000e+00
  1.261746890401e+00;  7.032963256836e+02;  2.807482242584e+00;  5.605000019448e+02;  4.270000000000e+00
  1.269294698211e+00;  7.039020996094e+02;  2.824276685715e+00;  5.605167963879e+02;  4.290000000000e+00
  1.273144732742e+00;  7.012673950195e+02;  2.832843303680e+00;  5.605253630059e+02;  4.300000000000e+00
  1.276839291497e+00;  6.964883422852e+02;  2.841063976288e+00;  5.605335836785e+02;  4.310000000000e+00
  1.280615713445e+00;  6.915006103516e+02;  2.849466800690e+00;  5.605419865029e+02;  4.320000000000e+00
  1.284310165050e+00;  6.864821166992e+02;  2.857687234879e+00;  5.605502069371e+02;  4.330000000000e+00
  1.287916110113e+00;  6.815222167969e+02;  2.865710735321e+00;  5.605582304376e+02;  4.340000000000e+00
  1.291712247804e+00;  6.766575317383e+02;  2.874157428741e+00;  5.605666771310e+02;  4.350000000000e+00
  1.295424807890e+00;  6.718861083984e+02;  2.882418155670e+00;  5.605749378579e+02;  4.360000000000e+00
  1.299174013541e+00;  6.672105712891e+02;  2.890760421753e+00;  5.605832801240e+02;  4.370000000000e+00
  1.302972508548e+00;  6.629764404297e+02;  2.899212360382e+00;  5.605917320626e+02;  4.380000000000e+00
  1.306676282270e+00;  6.598196411133e+02;  2.907453536987e+00;  5.605999732392e+02;  4.390000000000e+00
  1.314160871122e+00;  6.599299316406e+02;  2.924107313156e+00;  5.606166270154e+02;  4.410000000000e+00
  1.317877610088e+00;  6.610050659180e+02;  2.932377338409e+00;  5.606248970406e+02;  4.420000000000e+00
  1.325434418563e+00;  6.625801391602e+02;  2.949191808701e+00;  5.606417115109e+02;  4.440000000000e+00
  1.333026586794e+00;  6.625363159180e+02;  2.966084957123e+00;  5.606586046594e+02;  4.460000000000e+00
  1.336757469662e+00;  6.615109863281e+02;  2.974386453629e+00;  5.606669061559e+02;  4.470000000000e+00
  1.340539892053e+00;  6.600172119141e+02;  2.982802629471e+00;  5.606753223317e+02;  4.480000000000e+00
  1.344128478691e+00;  6.585140991211e+02;  2.990787506104e+00;  5.606833072083e+02;  4.490000000000e+00
  1.347854218322e+00;  6.571554565430e+02;  2.999077558517e+00;  5.606915972607e+02;  4.500000000000e+00
  1.351609853020e+00;  6.560952758789e+02;  3.007434129715e+00;  5.606999538319e+02;  4.510000000000e+00
  1.359202128401e+00;  6.546614990234e+02;  3.024327516556e+00;  5.607168472188e+02;  4.530000000000e+00
  1.366741899903e+00;  6.545604858398e+02;  3.041104078293e+00;  5.607336237805e+02;  4.550000000000e+00
  1.374086121238e+00;  6.569005737305e+02;  3.057445526123e+00;  5.607499652284e+02;  4.570000000000e+00
  1.377934227055e+00;  6.590390014648e+02;  3.066007852554e+00;  5.607585275548e+02;  4.580000000000e+00
  1.381637679325e+00;  6.613108520508e+02;  3.074248313904e+00;  5.607667680161e+02;  4.590000000000e+00
  1.385443460585e+00;  6.635523681641e+02;  3.082716464996e+00;  5.607752361672e+02;  4.600000000000e+00
  1.389211310471e+00;  6.657191772461e+02;  3.091100215912e+00;  5.607836199181e+02;  4.610000000000e+00
  1.392906512131e+00;  6.677657470703e+02;  3.099322319031e+00;  5.607918420213e+02;  4.620000000000e+00
  1.396696220776e+00;  6.696781616211e+02;  3.107754707336e+00;  5.608002744096e+02;  4.630000000000e+00
  1.400294236682e+00;  6.714637451172e+02;  3.115760564804e+00;  5.608082802670e+02;  4.640000000000e+00
  1.403996938896e+00;  6.730842285156e+02;  3.123999357224e+00;  5.608165190595e+02;  4.650000000000e+00
  1.407748180411e+00;  6.744877929688e+02;  3.132346153259e+00;  5.608248658555e+02;  4.660000000000e+00
  1.411471348424e+00;  6.756130371094e+02;  3.140630483627e+00;  5.608331501859e+02;  4.670000000000e+00
  1.419092554515e+00;  6.769003906250e+02;  3.157588243484e+00;  5.608501079457e+02;  4.690000000000e+00
  1.426604359664e+00;  6.757899780273e+02;  3.174302577972e+00;  5.608668222802e+02;  4.710000000000e+00
  1.430248986157e+00;  6.741570434570e+02;  3.182412147522e+00;  5.608749318498e+02;  4.720000000000e+00
  1.434053695910e+00;  6.728014526367e+02;  3.190877914429e+00;  5.608833976167e+02;  4.730000000000e+00
  1.437789507714e+00;  6.717586669922e+02;  3.199190378189e+00;  5.608917100804e+02;  4.740000000000e+00
  1.445397212808e+00;  6.706489868164e+02;  3.216118097305e+00;  5.609086377995e+02;  4.760000000000e+00
  1.452887266349e+00;  6.709588012695e+02;  3.232784032822e+00;  5.609253037351e+02;  4.780000000000e+00
  1.460179948161e+00;  6.730017089844e+02;  3.249010801315e+00;  5.609415305035e+02;  4.800000000000e+00
  1.463956905863e+00;  6.757086791992e+02;  3.257414817810e+00;  5.609499345200e+02;  4.810000000000e+00
  1.467661322490e+00;  6.789771728516e+02;  3.265657424927e+00;  5.609581771272e+02;  4.820000000000e+00
