Repository: AnjaTetzner/MLUSS

The primary objective of the project was to develop a machine learning model for process monitoring of ultrasonic welding that enables both the classification into different welding classes and the prediction of pull-out force. The development process was guided by the CRISP-DM standard.

In the folder “developmentsteps”, all programming work carried out during the implementation of the research project can be found.

The folder “Artefact” contains the final result, which includes a summary of the best models from the development phase that can be retrained using custom data.

File: Artefact/Rohdaten/Nicht OK-Schweißungen - Öl auf Terminal/Zugversuche/23_014_AEi_Aptiv_Leonie_verunreinigt/2088.TRA
$C:\Messergebnisse\2023\23_011_AEi_Aptiv_Leoni\23_011_AEi_Aptiv_Leoni_leer.zp2
Vorkraft                                30 N
Prüfgeschwindigkeit                     50 mm/min
Probenkennung                           2088
Probendicke                             5.6 mm
Probenbreite                            12.3 mm
Messlänge                               220 mm
Messlänge Feindehnung                   20 mm
Messlänge Traverse                      220 mm
$
             Dehnung;       Standardkraft;         Standardweg;Traversenweg absolut;            Prüfzeit
  0.000000000000e+00;  2.806861495972e+01;  0.000000000000e+00;  5.551697214131e+02;  0.000000000000e+00
 -4.117039490504e-06;  2.776870536804e+01; -9.057486749953e-06;  5.551697123556e+02;  9.999999999945e-02
 -6.861732484174e-06;  2.741061401367e+01; -1.509581124992e-05;  5.551697063172e+02;  1.999999999998e-01
 -6.861732484174e-06;  2.718571662903e+01; -1.509581124992e-05;  5.551697063172e+02;  2.999999999993e-01
  1.456798538067e-05;  2.701173210144e+01;  3.204956738045e-05;  5.551697534626e+02;  3.999999999996e-01
  8.965645705944e-04;  2.814561271667e+01;  1.972442027181e-03;  5.551716938551e+02;  4.600000000000e-01
  1.901016513070e-03;  2.915774154663e+01;  4.182236269116e-03;  5.551739036493e+02;  4.899999999998e-01
  3.234409476948e-03;  3.017090225220e+01;  7.115700747818e-03;  5.551768371138e+02;  5.199999999995e-01
  5.425624626756e-03;  3.140396499634e+01;  1.193637400866e-02;  5.551816577871e+02;  5.599999999995e-01
  8.560381105150e-03;  3.264242935181e+01;  1.883283816278e-02;  5.551885542512e+02;  5.999999999995e-01
  1.100949112108e-02;  3.366709136963e+01;  2.422088012099e-02;  5.551939422932e+02;  6.300000000001e-01
  1.380401090506e-02;  3.477265548706e+01;  3.036882355809e-02;  5.552000902366e+02;  6.599999999999e-01
  1.708740223520e-02;  3.594883728027e+01;  3.759228438139e-02;  5.552073136974e+02;  6.899999999996e-01
  2.072749858307e-02;  3.718245315552e+01;  4.560049623251e-02;  5.552153219093e+02;  7.199999999993e-01
  2.438965880971e-02;  3.854737472534e+01;  5.365724861622e-02;  5.552233786617e+02;  7.500000000000e-01
  2.883268392019e-02;  4.010205078125e+01;  6.343190371990e-02;  5.552331533168e+02;  7.799999999997e-01
  3.178660549169e-02;  4.132372283936e+01;  6.993053108454e-02;  5.552396519441e+02;  7.999999999993e-01
  3.483933869646e-02;  4.263571548462e+01;  7.664654403925e-02;  5.552463679571e+02;  8.199999999997e-01
  3.841282346621e-02;  4.402541351318e+01;  8.450821042061e-02;  5.552542296235e+02;  8.400000000001e-01
  4.185815147462e-02;  4.550270462036e+01;  9.208793193102e-02;  5.552618093450e+02;  8.599999999997e-01
  4.536660960797e-02;  4.701794815063e+01;  9.980653971434e-02;  5.552695279528e+02;  8.800000000001e-01
  4.933723064897e-02;  4.860721969604e+01;  1.085419058800e-01;  5.552782633189e+02;  8.999999999996e-01
  5.306578909618e-02;  5.027226257324e+01;  1.167447343469e-01;  5.552864661474e+02;  9.200000000001e-01
  5.718198093761e-02;  5.204316711426e+01;  1.258003562689e-01;  5.552955217693e+02;  9.399999999996e-01
  6.150772713458e-02;  5.387335968018e+01;  1.353169977665e-01;  5.553050384108e+02;  9.600000000000e-01
  6.581689240285e-02;  5.577910232544e+01;  1.447971612215e-01;  5.553145185743e+02;  9.799999999996e-01
  7.053945652806e-02;  5.767773818970e+01;  1.551868021488e-01;  5.553249082152e+02;  1.000000000000e+00
  7.504086032498e-02;  5.957265853882e+01;  1.650898903608e-01;  5.553348113034e+02;  1.020000000000e+00
  8.004939128409e-02;  6.144401550293e+01;  1.761086583138e-01;  5.553458300714e+02;  1.040000000000e+00
  8.475305802734e-02;  6.326245117188e+01;  1.864567250013e-01;  5.553561781381e+02;  1.059999999999e+00
  9.006920991717e-02;  6.505170440674e+01;  1.981522589922e-01;  5.553678736720e+02;  1.080000000000e+00
  9.525383196457e-02;  6.681719207764e+01;  2.095584273338e-01;  5.553792798404e+02;  1.099999999999e+00
  1.008584974323e-01;  6.858209991455e+01;  2.218886911869e-01;  5.553916101042e+02;  1.120000000000e+00
  1.064567215343e-01;  7.038198852539e+01;  2.342047840357e-01;  5.554039261971e+02;  1.139999999999e+00
  1.120634934843e-01;  7.223501586914e+01;  2.465396821499e-01;  5.554162610952e+02;  1.160000000000e+00
  1.180998185049e-01;  7.413392639160e+01;  2.598195970058e-01;  5.554295410101e+02;  1.179999999999e+00
  1.240717298687e-01;  7.608365631104e+01;  2.729578018188e-01;  5.554426792149e+02;  1.200000000000e+00
  1.304104942798e-01;  7.809021759033e+01;  2.869030833244e-01;  5.554566244964e+02;  1.219999999999e+00
  1.334876112032e-01;  7.909191894531e+01;  2.936727404594e-01;  5.554633941535e+02;  1.230000000000e+00
  1.367750241536e-01;  8.010868835449e+01;  3.009050488472e-01;  5.554706264619e+02;  1.240000000000e+00
  1.399159045014e-01;  8.114374542236e+01;  3.078149855137e-01;  5.554775363986e+02;  1.250000000000e+00
  1.430576247328e-01;  8.218080139160e+01;  3.147267699242e-01;  5.554844481830e+02;  1.259999999999e+00
  1.464532336615e-01;  8.324217224121e+01;  3.221971094608e-01;  5.554919185225e+02;  1.270000000000e+00
  1.497654367259e-01;  8.432995605469e+01;  3.294839560986e-01;  5.554992053692e+02;  1.280000000000e+00
  1.531354969360e-01;  8.540879821777e+01;  3.368980884552e-01;  5.555066195015e+02;  1.290000000000e+00
  1.567095134063e-01;  8.651269531250e+01;  3.447609245777e-01;  5.555144823376e+02;  1.299999999999e+00
  1.601361573903e-01;  8.764550781250e+01;  3.522995412350e-01;  5.555220209543e+02;  1.309999999999e+00
  1.636574914818e-01;  8.877774810791e+01;  3.600464761257e-01;  5.555297678892e+02;  1.320000000000e+00
  1.672288663825e-01;  8.993978881836e+01;  3.679035007954e-01;  5.555376249139e+02;  1.330000000000e+00
  1.706513922273e-01;  9.111853027344e+01;  3.754330575466e-01;  5.555451544706e+02;  1.340000000000e+00
  1.742949700284e-01;  9.230686187744e+01;  3.834489285946e-01;  5.555531703417e+02;  1.349999999999e+00
  1.779979899169e-01;  9.351396942139e+01;  3.915955722332e-01;  5.555613169853e+02;  1.360000000000e+00
  1.816735510289e-01;  9.469904327393e+01;  3.996818065643e-01;  5.555694032196e+02;  1.370000000000e+00
  1.854997628828e-01;  9.589801788330e+01;  4.080994725227e-01;  5.555778208856e+02;  1.380000000000e+00
  1.892059391082e-01;  9.711637878418e+01;  4.162530601025e-01;  5.555859744732e+02;  1.389999999999e+00
  1.929973093374e-01;  9.832831573486e+01;  4.245940744877e-01;  5.555943154875e+02;  1.400000000000e+00
  1.967502616631e-01;  9.954690551758e+01;  4.328505694866e-01;  5.556025719825e+02;  1.410000000000e+00
  2.003678708038e-01;  1.007611541748e+02;  4.408093094826e-01;  5.556105307225e+02;  1.420000000000e+00
  2.041689538809e-01;  1.019724349976e+02;  4.491716921329e-01;  5.556188931052e+02;  1.429999999999e+00
  2.079344638218e-01;  1.031848297119e+02;  4.574558138847e-01;  5.556271772269e+02;  1.440000000000e+00
  2.117255089347e-01;  1.043884124756e+02;  4.657961130142e-01;  5.556355175261e+02;  1.450000000000e+00
  2.156000682840e-01;  1.055967941284e+02;  4.743201434612e-01;  5.556440415565e+02;  1.460000000000e+00
  2.193489024706e-01;  1.068225555420e+02;  4.825675785542e-01;  5.556522889916e+02;  1.469999999999e+00
  2.231728926968e-01;  1.080449905396e+02;  4.909803569317e-01;  5.556607017700e+02;  1.480000000000e+00
  2.269052543268e-01;  1.092731018066e+02;  4.991915524006e-01;  5.556689129655e+02;  1.490000000000e+00
  2.306011893904e-01;  1.104966659546e+02;  5.073226094246e-01;  5.556770440225e+02;  1.500000000000e+00
  2.344707771704e-01;  1.117295913696e+02;  5.158357024193e-01;  5.556855571155e+02;  1.509999999999e+00
  2.382536130981e-01;  1.129588012695e+02;  5.241579413414e-01;  5.556938793544e+02;  1.520000000000e+00
  2.421434664576e-01;  1.141848907471e+02;  5.327156186104e-01;  5.557024370317e+02;  1.530000000000e+00
  2.459754762179e-01;  1.154197540283e+02;  5.411460399628e-01;  5.557108674530e+02;  1.540000000000e+00
  2.497156406378e-01;  1.166700820923e+02;  5.493744015694e-01;  5.557190958146e+02;  1.549999999999e+00
  2.535529335372e-01;  1.179408111572e+02;  5.578164458275e-01;  5.557275378589e+02;  1.559999999999e+00
  2.571892504086e-01;  1.192180328369e+02;  5.658163428307e-01;  5.557355377559e+02;  1.570000000000e+00
  2.609194987830e-01;  1.205069885254e+02;  5.740228891373e-01;  5.557437443022e+02;  1.580000000000e+00
  2.647364177307e-01;  1.218099288940e+02;  5.824201107025e-01;  5.557521415238e+02;  1.590000000000e+00
  2.684942197072e-01;  1.231366348267e+02;  5.906872749329e-01;  5.557604086880e+02;  1.599999999999e+00
  2.724075085297e-01;  1.244816436768e+02;  5.992965102196e-01;  5.557690179233e+02;  1.610000000000e+00
  2.761523329492e-01;  1.258536224365e+02;  6.075351238251e-01;  5.557772565369e+02;  1.620000000000e+00
  2.799725030594e-01;  1.272484130859e+02;  6.159394979477e-01;  5.557856609110e+02;  1.630000000000e+00
  2.837600802657e-01;  1.286643829346e+02;  6.242721676826e-01;  5.557939935807e+02;  1.639999999999e+00
  2.874191823676e-01;  1.300763092041e+02;  6.323221921921e-01;  5.558020436052e+02;  1.650000000000e+00
  2.913180306101e-01;  1.314841461182e+02;  6.408996582031e-01;  5.558106210713e+02;  1.660000000000e+00
  2.950943100267e-01;  1.328923797607e+02;  6.492074728012e-01;  5.558189288859e+02;  1.670000000000e+00
  2.989405707159e-01;  1.342884368896e+02;  6.576692461967e-01;  5.558273906593e+02;  1.679999999999e+00
  3.028073137287e-01;  1.356950988770e+02;  6.661760807037e-01;  5.558358974938e+02;  1.690000000000e+00
  3.065262643134e-01;  1.371036682129e+02;  6.743577718735e-01;  5.558440791849e+02;  1.700000000000e+00
  3.103668354683e-01;  1.385155029297e+02;  6.828070282936e-01;  5.558525284414e+02;  1.710000000000e+00
  3.140219007101e-01;  1.399216613770e+02;  6.908481717110e-01;  5.558605695848e+02;  1.719999999999e+00
  3.177458364106e-01;  1.413189239502e+02;  6.990408301353e-01;  5.558687622432e+02;  1.730000000000e+00
  3.215776294268e-01;  1.427162780762e+02;  7.074707746506e-01;  5.558771921877e+02;  1.740000000000e+00
  3.253130525681e-01;  1.441141815186e+02;  7.156887054443e-01;  5.558854101185e+02;  1.750000000000e+00
  3.292029059276e-01;  1.455188446045e+02;  7.242463827133e-01;  5.558939677958e+02;  1.759999999999e+00
  3.329816237161e-01;  1.469412536621e+02;  7.325595617294e-01;  5.559022809748e+02;  1.770000000000e+00
  3.367977840593e-01;  1.483698577881e+02;  7.409551143646e-01;  5.559106765274e+02;  1.780000000000e+00
  3.406012106827e-01;  1.498155059814e+02;  7.493226528168e-01;  5.559190440659e+02;  1.790000000000e+00
  3.442611526682e-01;  1.513178253174e+02;  7.573745250702e-01;  5.559270959381e+02;  1.799999999999e+00
  3.481068714970e-01;  1.528897247314e+02;  7.658351063728e-01;  5.559355565194e+02;  1.809999999999e+00
  3.519130345155e-01;  1.545225677490e+02;  7.742086648941e-01;  5.559439300780e+02;  1.820000000000e+00
  3.557284633471e-01;  1.561975402832e+02;  7.826026082039e-01;  5.559523240213e+02;  1.830000000000e+00
  3.596172871718e-01;  1.579415283203e+02;  7.911580204964e-01;  5.559608794336e+02;  1.840000000000e+00
  3.633631411261e-01;  1.597549743652e+02;  7.993988990784e-01;  5.559691203121e+02;  1.849999999999e+00
  3.672015990254e-01;  1.616381225586e+02;  8.078435063362e-01;  5.559775649194e+02;  1.860000000000e+00
  3.709034539140e-01;  1.635799255371e+02;  8.159875869751e-01;  5.559857090000e+02;  1.870000000000e+00
  3.745815482235e-01;  1.655783386230e+02;  8.240793943405e-01;  5.559938008074e+02;  1.880000000000e+00
  3.784139914721e-01;  1.676058044434e+02;  8.325107693672e-01;  5.560022321824e+02;  1.889999999999e+00
  3.821423433350e-01;  1.696072998047e+02;  8.407131433487e-01;  5.560104345564e+02;  1.900000000000e+00
  3.859880892568e-01;  1.715557250977e+02;  8.491737842560e-01;  5.560188951973e+02;  1.910000000000e+00
  3.898397143641e-01;  1.734688110352e+02;  8.576473593712e-01;  5.560273687724e+02;  1.920000000000e+00
  3.935874919229e-01;  1.753413238525e+02;  8.658924698830e-01;  5.560356138829e+02;  1.929999999999e+00
  3.973933298251e-01;  1.771340789795e+02;  8.742653131485e-01;  5.560439867262e+02;  1.940000000000e+00
  4.010795520408e-01;  1.788030090332e+02;  8.823750019073e-01;  5.560520964150e+02;  1.950000000000e+00
  4.048661809913e-01;  1.803095092773e+02;  8.907055854797e-01;  5.560604269985e+02;  1.960000000000e+00
  4.087251212142e-01;  1.816300811768e+02;  8.991952538490e-01;  5.560689166669e+02;  1.969999999999e+00
  4.125150013272e-01;  1.827362365723e+02;  9.075329899788e-01;  5.560772544030e+02;  1.980000000000e+00
  4.201881241027e-01;  1.842669219971e+02;  9.244138598442e-01;  5.560941352729e+02;  2.000000000000e+00
  4.277681010730e-01;  1.845592651367e+02;  9.410898089409e-01;  5.561108112220e+02;  2.020000000000e+00
  4.352100391025e-01;  1.835371704102e+02;  9.574620723724e-01;  5.561271834854e+02;  2.040000000000e+00
  4.427612161917e-01;  1.813691711426e+02;  9.740746617317e-01;  5.561437960748e+02;  2.059999999999e+00
  4.466330255994e-01;  1.799266510010e+02;  9.825926423073e-01;  5.561523140554e+02;  2.070000000000e+00
  4.503891207156e-01;  1.782701263428e+02;  9.908560514450e-01;  5.561605774645e+02;  2.080000000000e+00
  4.542794075635e-01;  1.764509124756e+02;  9.994146823883e-01;  5.561691360954e+02;  2.090000000000e+00
  4.579740828016e-01;  1.745580291748e+02;  1.007542967796e+00;  5.561772643809e+02;  2.099999999999e+00
  4.617050626875e-01;  1.726630249023e+02;  1.015751123428e+00;  5.561854725365e+02;  2.110000000000e+00
  4.655991425583e-01;  1.708120574951e+02;  1.024318099022e+00;  5.561940395121e+02;  2.120000000000e+00
  4.693336445370e-01;  1.690198211670e+02;  1.032534003258e+00;  5.562022554163e+02;  2.130000000000e+00
  4.732240397569e-01;  1.672873535156e+02;  1.041092872620e+00;  5.562108142857e+02;  2.139999999999e+00
  4.770316387055e-01;  1.656292419434e+02;  1.049469590187e+00;  5.562191910032e+02;  2.150000000000e+00
  4.808145830052e-01;  1.640964660645e+02;  1.057792067528e+00;  5.562275134806e+02;  2.160000000000e+00
  4.846216942795e-01;  1.627366180420e+02;  1.066167712212e+00;  5.562358891253e+02;  2.170000000000e+00
  4.882394795247e-01;  1.615785675049e+02;  1.074126839638e+00;  5.562438482527e+02;  2.179999999999e+00
  4.957774623128e-01;  1.598140411377e+02;  1.090710401535e+00;  5.562604318146e+02;  2.200000000000e+00
  5.034852099688e-01;  1.586470184326e+02;  1.107667446136e+00;  5.562773888592e+02;  2.219999999999e+00
  5.110697385665e-01;  1.580074615479e+02;  1.124353408813e+00;  5.562940748219e+02;  2.240000000000e+00
  5.185215113626e-01;  1.578126220703e+02;  1.140747308731e+00;  5.563104687218e+02;  2.259999999999e+00
  5.261485760029e-01;  1.578216247559e+02;  1.157526850700e+00;  5.563272482638e+02;  2.280000000000e+00
  5.338360580794e-01;  1.578883514404e+02;  1.174439311028e+00;  5.563441607241e+02;  2.299999999999e+00
  5.414454580701e-01;  1.579939727783e+02;  1.191179990768e+00;  5.563609014038e+02;  2.320000000000e+00
  5.488040308749e-01;  1.582050628662e+02;  1.207368850708e+00;  5.563770902638e+02;  2.340000000000e+00
  5.563655304049e-01;  1.586073455811e+02;  1.224004149437e+00;  5.563937255625e+02;  2.360000000000e+00
  5.640381113200e-01;  1.591085510254e+02;  1.240883827209e+00;  5.564106052403e+02;  2.380000000000e+00
  5.716288713125e-01;  1.596657562256e+02;  1.257583498955e+00;  5.564273049120e+02;  2.400000000000e+00
  5.791429038702e-01;  1.602771606445e+02;  1.274114370346e+00;  5.564438357834e+02;  2.420000000000e+00
  5.867791801375e-01;  1.607401428223e+02;  1.290914177895e+00;  5.564606355910e+02;  2.440000000000e+00
  5.944311703569e-01;  1.610727081299e+02;  1.307748556137e+00;  5.564774699692e+02;  2.460000000000e+00
  6.019513801233e-01;  1.613646240234e+02;  1.324293017387e+00;  5.564940144304e+02;  2.480000000000e+00
  6.094428171018e-01;  1.616119689941e+02;  1.340774178505e+00;  5.565104955916e+02;  2.500000000000e+00
  6.170611577894e-01;  1.618967895508e+02;  1.357534527779e+00;  5.565272559408e+02;  2.520000000000e+00
  6.246632968505e-01;  1.623393249512e+02;  1.374259233475e+00;  5.565439806465e+02;  2.540000000000e+00
  6.321621031306e-01;  1.628987121582e+02;  1.390756607056e+00;  5.565604780201e+02;  2.559999999999e+00
  6.398308910228e-01;  1.635412750244e+02;  1.407627940178e+00;  5.565773493532e+02;  2.580000000000e+00
  6.475175061227e-01;  1.643050994873e+02;  1.424538493156e+00;  5.565942599062e+02;  2.599999999999e+00
  6.550644837936e-01;  1.651808471680e+02;  1.441141843796e+00;  5.566108632569e+02;  2.620000000000e+00
  6.624172045059e-01;  1.661459503174e+02;  1.457317829132e+00;  5.566270392422e+02;  2.639999999999e+00
  6.700001617084e-01;  1.672300872803e+02;  1.474000334740e+00;  5.566437217478e+02;  2.660000000000e+00
  6.777249779675e-01;  1.684496307373e+02;  1.490994930267e+00;  5.566607163433e+02;  2.679999999999e+00
  6.853216442384e-01;  1.698491973877e+02;  1.507707595825e+00;  5.566774290089e+02;  2.700000000000e+00
  6.927606291287e-01;  1.713790588379e+02;  1.524073362350e+00;  5.566937947754e+02;  2.719999999999e+00
  7.003977181867e-01;  1.730461425781e+02;  1.540874958038e+00;  5.567105963711e+02;  2.740000000000e+00
  7.080614667770e-01;  1.748680419922e+02;  1.557735204697e+00;  5.567274566178e+02;  2.759999999999e+00
  7.156259465394e-01;  1.767960968018e+02;  1.574377059937e+00;  5.567440984730e+02;  2.780000000000e+00
  7.230588625930e-01;  1.787334899902e+02;  1.590729475021e+00;  5.567604508881e+02;  2.799999999999e+00
  7.306368346797e-01;  1.806968994141e+02;  1.607401013374e+00;  5.567771224264e+02;  2.820000000000e+00
  7.345297766436e-01;  1.817086944580e+02;  1.615965485573e+00;  5.567856868986e+02;  2.830000000000e+00
  7.382879037363e-01;  1.827524261475e+02;  1.624233365059e+00;  5.567939547781e+02;  2.840000000000e+00
  7.421178273340e-01;  1.837948608398e+02;  1.632659196854e+00;  5.568023806099e+02;  2.849999999999e+00
  7.458373739652e-01;  1.848273620605e+02;  1.640842199326e+00;  5.568105636124e+02;  2.860000000000e+00
  7.495596298984e-01;  1.858435974121e+02;  1.649031162262e+00;  5.568187525753e+02;  2.870000000000e+00
  7.534404883751e-01;  1.868486633301e+02;  1.657569050789e+00;  5.568272904638e+02;  2.880000000000e+00
  7.572161717453e-01;  1.878659057617e+02;  1.665875554085e+00;  5.568355969671e+02;  2.889999999999e+00
  7.610920992922e-01;  1.888861083984e+02;  1.674402594566e+00;  5.568441240076e+02;  2.900000000000e+00
  7.649089098678e-01;  1.899228515625e+02;  1.682799577713e+00;  5.568525209908e+02;  2.910000000000e+00
  7.686448206835e-01;  1.909501800537e+02;  1.691018581390e+00;  5.568607399944e+02;  2.920000000000e+00
  7.724669414912e-01;  1.919563140869e+02;  1.699427247047e+00;  5.568691486601e+02;  2.929999999999e+00
  7.798417159224e-01;  1.938829956055e+02;  1.715651750565e+00;  5.568853731636e+02;  2.950000000000e+00
  7.874384905654e-01;  1.957717132568e+02;  1.732364654541e+00;  5.569020860676e+02;  2.969999999999e+00
  7.950891261337e-01;  1.976461486816e+02;  1.749196052551e+00;  5.569189174656e+02;  2.990000000000e+00
  8.027197670527e-01;  1.994665832520e+02;  1.765983462334e+00;  5.569357048754e+02;  3.009999999999e+00
  8.102800203038e-01;  2.012019195557e+02;  1.782616019249e+00;  5.569523374323e+02;  3.030000000000e+00
  8.178841100625e-01;  2.028535003662e+02;  1.799345016479e+00;  5.569690664295e+02;  3.049999999999e+00
  8.254722149390e-01;  2.044647979736e+02;  1.816038846970e+00;  5.569857602600e+02;  3.070000000000e+00
  8.329567702901e-01;  2.060285797119e+02;  1.832504868507e+00;  5.570022262816e+02;  3.090000000000e+00
  8.404968663338e-01;  2.075875549316e+02;  1.849093079567e+00;  5.570188144926e+02;  3.110000000000e+00
  8.481411621353e-01;  2.091715240479e+02;  1.865910530090e+00;  5.570356319431e+02;  3.130000000000e+00
  8.557384786387e-01;  2.108741912842e+02;  1.882624626160e+00;  5.570523460392e+02;  3.150000000000e+00
  8.632193493391e-01;  2.126686553955e+02;  1.899082541466e+00;  5.570688039545e+02;  3.170000000000e+00
  8.708644037451e-01;  2.145052490234e+02;  1.915901660919e+00;  5.570856230740e+02;  3.190000000000e+00
  8.785290193121e-01;  2.163027343750e+02;  1.932763814926e+00;  5.571024852280e+02;  3.210000000000e+00
  8.861173951188e-01;  2.180761871338e+02;  1.949458241463e+00;  5.571191796545e+02;  3.230000000000e+00
  8.934794900162e-01;  2.197404022217e+02;  1.965654850006e+00;  5.571353762631e+02;  3.250000000000e+00
  9.010674323345e-01;  2.212396392822e+02;  1.982348322868e+00;  5.571520697359e+02;  3.270000000000e+00
  9.087614167360e-01;  2.225671691895e+02;  1.999275088310e+00;  5.571689965014e+02;  3.290000000000e+00
  9.163705999826e-01;  2.237015075684e+02;  2.016015291214e+00;  5.571857367043e+02;  3.309999999999e+00
  9.238270327782e-01;  2.245522766113e+02;  2.032419443130e+00;  5.572021408562e+02;  3.330000000000e+00
  9.314550185812e-01;  2.250273132324e+02;  2.049201011658e+00;  5.572189224247e+02;  3.349999999999e+00
  9.391219099619e-01;  2.249368438721e+02;  2.066068172455e+00;  5.572357895855e+02;  3.370000000000e+00
  9.467084976292e-01;  2.240055236816e+02;  2.082758665085e+00;  5.572524800781e+02;  3.389999999999e+00
  9.541576694953e-01;  2.220066833496e+02;  2.099146842957e+00;  5.572688682560e+02;  3.410000000000e+00
  9.579114617047e-01;  2.205142364502e+02;  2.107405185699e+00;  5.572771265988e+02;  3.420000000000e+00
  9.617229078622e-01;  2.186896972656e+02;  2.115790367126e+00;  5.572855117802e+02;  3.429999999999e+00
  9.656006777345e-01;  2.165730895996e+02;  2.124321460724e+00;  5.572940428738e+02;  3.440000000000e+00
  9.693536029673e-01;  2.141590270996e+02;  2.132577896118e+00;  5.573022993092e+02;  3.450000000000e+00
  9.732329984208e-01;  2.114989929199e+02;  2.141112565994e+00;  5.573108339791e+02;  3.460000000000e+00
  9.769095213351e-01;  2.086273956299e+02;  2.149200916290e+00;  5.573189223293e+02;  3.469999999999e+00
  9.806447819183e-01;  2.056186218262e+02;  2.157418489456e+00;  5.573271399025e+02;  3.480000000000e+00
  9.845403248122e-01;  2.025164947510e+02;  2.165988683701e+00;  5.573357100968e+02;  3.490000000000e+00
  9.882891319058e-01;  1.993298950195e+02;  2.174236059189e+00;  5.573439574722e+02;  3.500000000000e+00
  9.921757882889e-01;  1.961162109375e+02;  2.182786703110e+00;  5.573525081162e+02;  3.509999999999e+00
  9.959672939831e-01;  1.929095916748e+02;  2.191128015518e+00;  5.573608494286e+02;  3.520000000000e+00
  9.997365834004e-01;  1.896294555664e+02;  2.199420452118e+00;  5.573691418652e+02;  3.530000000000e+00
  1.003502946771e+00;  1.860811004639e+02;  2.207706451416e+00;  5.573774278645e+02;  3.540000000000e+00
  1.007098624112e+00;  1.816616973877e+02;  2.215616941452e+00;  5.573853383545e+02;  3.549999999999e+00
  1.010883410737e+00;  1.741529693604e+02;  2.223943471909e+00;  5.573936648850e+02;  3.559999999999e+00
  1.014680118291e+00;  1.660571594238e+02;  2.232296228409e+00;  5.574020176415e+02;  3.570000000000e+00
  1.018489288635e+00;  1.577706909180e+02;  2.240676403046e+00;  5.574103978161e+02;  3.580000000000e+00
