Repository: AnjaTetzner/MLUSS

The primary objective of the project was to develop a machine learning model for process monitoring of ultrasonic welding that enables both the classification into different welding classes and the prediction of pull-out force. The development process was guided by the CRISP-DM standard.

In the folder “developmentsteps”, all programming work carried out during the implementation of the research project can be found.

The folder “Artefact” contains the final result, which includes a summary of the best models from the development phase that can be retrained using custom data.

File: Artefact/Rohdaten/Nicht OK-Schweißungen - Öl auf Terminal/Zugversuche/23_014_AEi_Aptiv_Leonie_verunreinigt/2091.TRA
$C:\Messergebnisse\2023\23_011_AEi_Aptiv_Leoni\23_011_AEi_Aptiv_Leoni_leer.zp2
Vorkraft                                30 N
Prüfgeschwindigkeit                     50 mm/min
Probenkennung                           2091
Probendicke                             5.6 mm
Probenbreite                            12.3 mm
Messlänge                               220 mm
Messlänge Feindehnung                   20 mm
Messlänge Traverse                      220 mm
$
             Dehnung;       Standardkraft;         Standardweg;Traversenweg absolut;            Prüfzeit
  0.000000000000e+00;  2.812806320190e+01;  0.000000000000e+00;  5.551776121098e+02;  0.000000000000e+00
 -6.861732375520e-06;  2.779430389404e+01; -1.509581124992e-05;  5.551775970140e+02;  1.000000000004e-01
 -1.002868552520e-05;  2.742574310303e+01; -2.206310819020e-05;  5.551775900467e+02;  1.999999999998e-01
 -1.013425140188e-05;  2.712655448914e+01; -2.229535311926e-05;  5.551775898144e+02;  3.000000000002e-01
 -1.118990190057e-05;  2.694267082214e+01; -2.461778422003e-05;  5.551775874920e+02;  3.999999999996e-01
  8.259414661027e-04;  2.811961746216e+01;  1.817071228288e-03;  5.551794291810e+02;  4.800000000005e-01
  1.815825443903e-03;  2.919787597656e+01;  3.994815982878e-03;  5.551816069258e+02;  5.100000000002e-01
  3.225964234971e-03;  3.025972938538e+01;  7.097121328115e-03;  5.551847092311e+02;  5.400000000000e-01
  5.549558175622e-03;  3.157026672363e+01;  1.220902800560e-02;  5.551898211378e+02;  5.799999999999e-01
  7.486466983902e-03;  3.263680648804e+01;  1.647022739053e-02;  5.551940823372e+02;  6.099999999997e-01
  9.842469256785e-03;  3.390460586548e+01;  2.165343239903e-02;  5.551992655422e+02;  6.400000000003e-01
  1.258473418025e-02;  3.529006576538e+01;  2.768641524017e-02;  5.552052985250e+02;  6.700000000001e-01
  1.589852806047e-02;  3.675516510010e+01;  3.497676178813e-02;  5.552125888716e+02;  6.999999999998e-01
  1.798407256480e-02;  3.782261276245e+01;  3.956495970488e-02;  5.552171770695e+02;  7.200000000003e-01
  2.026375210616e-02;  3.893258666992e+01;  4.458025470376e-02;  5.552221923645e+02;  7.399999999998e-01
  2.281420437243e-02;  4.011036300659e+01;  5.019124969840e-02;  5.552278033595e+02;  7.600000000002e-01
  2.571460532885e-02;  4.134317398071e+01;  5.657213181257e-02;  5.552341842416e+02;  7.799999999997e-01
  2.845919263215e-02;  4.264996719360e+01;  6.261022388935e-02;  5.552402223337e+02;  8.000000000002e-01
  3.136402837733e-02;  4.400397872925e+01;  6.900086253881e-02;  5.552466129723e+02;  8.199999999997e-01
  3.475921392384e-02;  4.538843917847e+01;  7.647027075291e-02;  5.552540823805e+02;  8.400000000001e-01
  3.801790483404e-02;  4.691627120972e+01;  8.363939076662e-02;  5.552612515005e+02;  8.599999999997e-01
  4.136400121437e-02;  4.856252288818e+01;  9.100080281496e-02;  5.552686129126e+02;  8.800000000001e-01
  4.519464271644e-02;  5.036133575439e+01;  9.942821413279e-02;  5.552770403239e+02;  8.999999999996e-01
  4.879641931607e-02;  5.228782653809e+01;  1.073521226645e-01;  5.552849642324e+02;  9.200000000001e-01
  5.063145667467e-02;  5.329913330078e+01;  1.113892048597e-01;  5.552890013146e+02;  9.300000000003e-01
  5.265007295227e-02;  5.435890960693e+01;  1.158301606774e-01;  5.552934422704e+02;  9.400000000005e-01
  5.480560719462e-02;  5.544993591309e+01;  1.205723360181e-01;  5.552981844458e+02;  9.499999999998e-01
  5.689020174993e-02;  5.657111358643e+01;  1.251584440470e-01;  5.553027705538e+02;  9.600000000000e-01
  5.889762522350e-02;  5.771316146851e+01;  1.295747756958e-01;  5.553071868855e+02;  9.700000000003e-01
  6.094263348950e-02;  5.890476226807e+01;  1.340737938881e-01;  5.553116859037e+02;  9.800000000005e-01
  6.322210475327e-02;  6.013286590576e+01;  1.390886306763e-01;  5.553167007404e+02;  9.899999999998e-01
  6.555414324969e-02;  6.137952804565e+01;  1.442191153765e-01;  5.553218312251e+02;  1.000000000000e+00
  6.775749667289e-02;  6.261752700806e+01;  1.490664929152e-01;  5.553266786027e+02;  1.010000000000e+00
  6.991017937486e-02;  6.387569427490e+01;  1.538023948669e-01;  5.553314145046e+02;  1.020000000000e+00
  7.223250502350e-02;  6.517225646973e+01;  1.589115113020e-01;  5.553365236211e+02;  1.030000000000e+00
  7.471645408479e-02;  6.647400665283e+01;  1.643761992455e-01;  5.553419883090e+02;  1.040000000000e+00
  7.709177368116e-02;  6.774639892578e+01;  1.696019023657e-01;  5.553472140121e+02;  1.050000000000e+00
  7.933429683847e-02;  6.899709320068e+01;  1.745354533195e-01;  5.553521475631e+02;  1.060000000000e+00
  8.173769835039e-02;  7.025762939453e+01;  1.798229366541e-01;  5.553574350464e+02;  1.070000000000e+00
  8.437650434252e-02;  7.148276519775e+01;  1.856283098459e-01;  5.553632404196e+02;  1.080000000000e+00
  8.695050383007e-02;  7.265777587891e+01;  1.912911087275e-01;  5.553689032185e+02;  1.090000000000e+00
  8.941428213774e-02;  7.381700897217e+01;  1.967114210129e-01;  5.553743235308e+02;  1.100000000000e+00
  9.208170513258e-02;  7.498271942139e+01;  2.025797516108e-01;  5.553801918614e+02;  1.110000000000e+00
  9.490377508734e-02;  7.614067077637e+01;  2.087883055210e-01;  5.553864004153e+02;  1.120000000000e+00
  9.755905363582e-02;  7.728841400146e+01;  2.146299183369e-01;  5.553922420281e+02;  1.130000000000e+00
  1.002046261098e-01;  7.843153381348e+01;  2.204501777887e-01;  5.553980622876e+02;  1.140000000000e+00
  1.030950991676e-01;  7.959029388428e+01;  2.268092185259e-01;  5.554044213283e+02;  1.150000000000e+00
  1.059122110996e-01;  8.075323486328e+01;  2.330068647861e-01;  5.554106189746e+02;  1.160000000000e+00
  1.085641165671e-01;  8.192981719971e+01;  2.388410568237e-01;  5.554164531666e+02;  1.170000000000e+00
  1.114493132591e-01;  8.313816070557e+01;  2.451884895563e-01;  5.554228005993e+02;  1.180000000000e+00
  1.145350931271e-01;  8.437068176270e+01;  2.519772052765e-01;  5.554295893150e+02;  1.190000000001e+00
  1.174579694372e-01;  8.563023376465e+01;  2.584075331688e-01;  5.554360196429e+02;  1.200000000000e+00
  1.204180173711e-01;  8.690789794922e+01;  2.649196386337e-01;  5.554425317484e+02;  1.210000000000e+00
  1.236101034775e-01;  8.819857788086e+01;  2.719422280788e-01;  5.554495543378e+02;  1.220000000000e+00
  1.266649363430e-01;  8.951692962646e+01;  2.786628603935e-01;  5.554562749702e+02;  1.230000000000e+00
  1.296965640366e-01;  9.083969116211e+01;  2.853324413300e-01;  5.554629445511e+02;  1.240000000000e+00
  1.329525083919e-01;  9.217453002930e+01;  2.924955189228e-01;  5.554701076287e+02;  1.250000000000e+00
  1.360607686934e-01;  9.356031036377e+01;  2.993336915970e-01;  5.554769458014e+02;  1.260000000000e+00
  1.391228895814e-01;  9.494542694092e+01;  3.060703575611e-01;  5.554836824673e+02;  1.270000000000e+00
  1.424478804989e-01;  9.633705902100e+01;  3.133853375912e-01;  5.554909974474e+02;  1.280000000000e+00
  1.457515356629e-01;  9.776325225830e+01;  3.206533789635e-01;  5.554982654887e+02;  1.290000000000e+00
  1.490559358850e-01;  9.917885589600e+01;  3.279230594635e-01;  5.555055351692e+02;  1.300000000000e+00
  1.525980638138e-01;  1.006122589111e+02;  3.357157409191e-01;  5.555133278507e+02;  1.310000000000e+00
  1.560056071642e-01;  1.020788497925e+02;  3.432123363018e-01;  5.555208244461e+02;  1.320000000000e+00
  1.594373174887e-01;  1.035338821411e+02;  3.507620990276e-01;  5.555283742088e+02;  1.330000000000e+00
  1.630022441941e-01;  1.050176467896e+02;  3.586049377918e-01;  5.555362170476e+02;  1.340000000000e+00
  1.663985981271e-01;  1.065164489746e+02;  3.660769164562e-01;  5.555436890262e+02;  1.350000000000e+00
  1.699376645446e-01;  1.079948654175e+02;  3.738628625870e-01;  5.555514749724e+02;  1.360000000000e+00
  1.736182919932e-01;  1.094929046631e+02;  3.819602429867e-01;  5.555595723528e+02;  1.370000000000e+00
  1.772207018922e-01;  1.109797363281e+02;  3.898855447769e-01;  5.555674976545e+02;  1.380000000000e+00
  1.810136570030e-01;  1.124605560303e+02;  3.982300460339e-01;  5.555758421558e+02;  1.390000000000e+00
  1.847314560755e-01;  1.139609298706e+02;  4.064092040062e-01;  5.555840213138e+02;  1.400000000000e+00
  1.884607561351e-01;  1.154646606445e+02;  4.146136641502e-01;  5.555922257739e+02;  1.410000000000e+00
  1.922550794434e-01;  1.169692764282e+02;  4.229611754417e-01;  5.556005732852e+02;  1.420000000000e+00
  1.958715235269e-01;  1.184886856079e+02;  4.309173524380e-01;  5.556085294622e+02;  1.430000000000e+00
  1.996130696317e-01;  1.200020675659e+02;  4.391487538815e-01;  5.556167608636e+02;  1.440000000001e+00
  2.034088830562e-01;  1.215306472778e+02;  4.474995434284e-01;  5.556251116532e+02;  1.450000000000e+00
  2.071609818924e-01;  1.230622100830e+02;  4.557541608810e-01;  5.556333662706e+02;  1.460000000000e+00
  2.110486271092e-01;  1.245996932983e+02;  4.643069803715e-01;  5.556419190901e+02;  1.470000000000e+00
  2.148214114664e-01;  1.261551132202e+02;  4.726071059704e-01;  5.556502192157e+02;  1.480000000000e+00
  2.186207063439e-01;  1.277146148682e+02;  4.809655547142e-01;  5.556585776645e+02;  1.490000000000e+00
  2.223735502382e-01;  1.292683563232e+02;  4.892218112946e-01;  5.556668339211e+02;  1.500000000000e+00
  2.260475263503e-01;  1.307952575684e+02;  4.973045587540e-01;  5.556749166685e+02;  1.510000000000e+00
  2.298998016291e-01;  1.322644500732e+02;  5.057795643806e-01;  5.556833916741e+02;  1.520000000000e+00
  2.336977283091e-01;  1.336273956299e+02;  5.141350030899e-01;  5.556917471129e+02;  1.530000000000e+00
  2.375502203321e-01;  1.348291473389e+02;  5.226104855537e-01;  5.557002225953e+02;  1.540000000000e+00
  2.451682086898e-01;  1.367051544189e+02;  5.393700599670e-01;  5.557169821697e+02;  1.560000000000e+00
  2.526923739181e-01;  1.386674499512e+02;  5.559232234955e-01;  5.557335353333e+02;  1.580000000000e+00
  2.563584388683e-01;  1.397262115479e+02;  5.639885663986e-01;  5.557416006762e+02;  1.590000000000e+00
  2.601999582180e-01;  1.408440704346e+02;  5.724399089813e-01;  5.557500520187e+02;  1.600000000000e+00
  2.639445658341e-01;  1.420323028564e+02;  5.806780457497e-01;  5.557582901555e+02;  1.610000000000e+00
  2.678249094819e-01;  1.433294525146e+02;  5.892148017883e-01;  5.557668269116e+02;  1.620000000000e+00
  2.716209396506e-01;  1.447759857178e+02;  5.975660681725e-01;  5.557751781779e+02;  1.630000000000e+00
  2.754073517970e-01;  1.464213409424e+02;  6.058961749077e-01;  5.557835082847e+02;  1.640000000000e+00
  2.792484376584e-01;  1.483385772705e+02;  6.143465638161e-01;  5.557919586736e+02;  1.650000000000e+00
  2.828770329615e-01;  1.503647003174e+02;  6.223294734955e-01;  5.557999415833e+02;  1.660000000000e+00
  2.867406060297e-01;  1.523803558350e+02;  6.308293342590e-01;  5.558084414440e+02;  1.670000000000e+00
  2.905719925899e-01;  1.543817749023e+02;  6.392583847046e-01;  5.558168704945e+02;  1.680000000000e+00
  2.943456168307e-01;  1.563684539795e+02;  6.475603580475e-01;  5.558251724678e+02;  1.690000000001e+00
  2.982481496621e-01;  1.583643951416e+02;  6.561459302902e-01;  5.558337580401e+02;  1.700000000000e+00
  3.019783979775e-01;  1.603814849854e+02;  6.643524765968e-01;  5.558419645864e+02;  1.710000000000e+00
  3.058104076771e-01;  1.624110870361e+02;  6.727828979492e-01;  5.558503950077e+02;  1.720000000000e+00
  3.095226120408e-01;  1.644622039795e+02;  6.809497475624e-01;  5.558585618573e+02;  1.730000000000e+00
  3.131872952470e-01;  1.665089721680e+02;  6.890120506287e-01;  5.558666241604e+02;  1.740000000000e+00
  3.170273515736e-01;  1.685692901611e+02;  6.974601745605e-01;  5.558750722843e+02;  1.750000000000e+00
  3.207479818667e-01;  1.706288452148e+02;  7.056455612183e-01;  5.558832576710e+02;  1.760000000000e+00
  3.246182198180e-01;  1.726737976074e+02;  7.141600847244e-01;  5.558917721945e+02;  1.770000000000e+00
  3.284460030064e-01;  1.747161407471e+02;  7.225812077522e-01;  5.559001933175e+02;  1.780000000000e+00
  3.322027482956e-01;  1.767449798584e+02;  7.308460474014e-01;  5.559084581572e+02;  1.790000000000e+00
  3.360639100850e-01;  1.787604675293e+02;  7.393406033516e-01;  5.559169527131e+02;  1.800000000000e+00
  3.397498071261e-01;  1.807547912598e+02;  7.474495768547e-01;  5.559250616866e+02;  1.810000000000e+00
  3.435553198518e-01;  1.827446594238e+02;  7.558217048645e-01;  5.559334338146e+02;  1.820000000000e+00
  3.473814232730e-01;  1.847494201660e+02;  7.642391324043e-01;  5.559418512422e+02;  1.830000000000e+00
  3.511604390249e-01;  1.867750701904e+02;  7.725529670715e-01;  5.559501650768e+02;  1.840000000000e+00
  3.550634053446e-01;  1.888086853027e+02;  7.811394929886e-01;  5.559587516028e+02;  1.850000000000e+00
  3.588247022612e-01;  1.908608703613e+02;  7.894143462181e-01;  5.559670264560e+02;  1.860000000000e+00
  3.626582833560e-01;  1.929299926758e+02;  7.978482246399e-01;  5.559754603344e+02;  1.870000000000e+00
  3.664013195769e-01;  1.949987945557e+02;  8.060829043388e-01;  5.559836950141e+02;  1.880000000000e+00
  3.700294813917e-01;  1.970509948730e+02;  8.140648603439e-01;  5.559916769701e+02;  1.890000000000e+00
  3.738568581848e-01;  1.990871734619e+02;  8.224850893021e-01;  5.560000971991e+02;  1.900000000000e+00
  3.776170713806e-01;  2.011005554199e+02;  8.307575583458e-01;  5.560083696681e+02;  1.910000000000e+00
  3.814152960838e-01;  2.030564727783e+02;  8.391136527061e-01;  5.560167257625e+02;  1.920000000000e+00
  3.852758347338e-01;  2.049646606445e+02;  8.476068377495e-01;  5.560252189475e+02;  1.930000000000e+00
  3.890323632788e-01;  2.068312988281e+02;  8.558712005615e-01;  5.560334833103e+02;  1.940000000001e+00
  3.928504471660e-01;  2.086785430908e+02;  8.642709851265e-01;  5.560418830949e+02;  1.950000000000e+00
  3.965667425758e-01;  2.105410614014e+02;  8.724468350410e-01;  5.560500589448e+02;  1.960000000000e+00
  4.002918161243e-01;  2.123855743408e+02;  8.806419968605e-01;  5.560582541066e+02;  1.970000000000e+00
  4.041708051211e-01;  2.141975860596e+02;  8.891757726669e-01;  5.560667878824e+02;  1.980000000000e+00
  4.079536409888e-01;  2.159529266357e+02;  8.974980115891e-01;  5.560751101214e+02;  1.990000000000e+00
  4.118461494028e-01;  2.176173095703e+02;  9.060615301132e-01;  5.560836736399e+02;  2.000000000000e+00
  4.156530438725e-01;  2.191522674561e+02;  9.144366979599e-01;  5.560920488077e+02;  2.010000000000e+00
  4.194059690458e-01;  2.204675445557e+02;  9.226931333542e-01;  5.561003052431e+02;  2.020000000000e+00
  4.268794703262e-01;  2.216724548340e+02;  9.391348361969e-01;  5.561167469460e+02;  2.040000000000e+00
  4.344448982245e-01;  2.197207031250e+02;  9.557787775993e-01;  5.561333908874e+02;  2.060000000000e+00
  4.381870674687e-01;  2.174327239990e+02;  9.640115499496e-01;  5.561416236597e+02;  2.070000000000e+00
  4.420829354172e-01;  2.145112762451e+02;  9.725824594498e-01;  5.561501945692e+02;  2.080000000000e+00
  4.458485672170e-01;  2.110335693359e+02;  9.808668494225e-01;  5.561584789592e+02;  2.090000000000e+00
  4.497069655184e-01;  2.071544036865e+02;  9.893553256989e-01;  5.561669674355e+02;  2.100000000000e+00
  4.534676122025e-01;  2.030168914795e+02;  9.976287484169e-01;  5.561752408582e+02;  2.110000000000e+00
  4.571462212211e-01;  1.987630004883e+02;  1.005721688271e+00;  5.561833337980e+02;  2.120000000000e+00
  4.610448526576e-01;  1.946264495850e+02;  1.014298677444e+00;  5.561919107872e+02;  2.130000000000e+00
  4.647976152728e-01;  1.908669738770e+02;  1.022554755211e+00;  5.562001668650e+02;  2.140000000000e+00
  4.686578288066e-01;  1.875338287354e+02;  1.031047224998e+00;  5.562086593348e+02;  2.150000000000e+00
  4.725175004799e-01;  1.849078674316e+02;  1.039538502693e+00;  5.562171506125e+02;  2.160000000000e+00
  4.762567165849e-01;  1.828672943115e+02;  1.047764778137e+00;  5.562253768879e+02;  2.170000000000e+00
  4.800820343085e-01;  1.812608489990e+02;  1.056180477142e+00;  5.562337925869e+02;  2.180000000000e+00
  4.837227943777e-01;  1.799756774902e+02;  1.064190149307e+00;  5.562418022591e+02;  2.190000000001e+00
  4.874516609490e-01;  1.788804016113e+02;  1.072393655777e+00;  5.562500057655e+02;  2.200000000000e+00
  4.949991261748e-01;  1.771076812744e+02;  1.088998079300e+00;  5.562666101891e+02;  2.220000000000e+00
  5.026920809197e-01;  1.756830291748e+02;  1.105922579765e+00;  5.562835346895e+02;  2.240000000000e+00
  5.103038649757e-01;  1.746443328857e+02;  1.122668504715e+00;  5.563002806145e+02;  2.260000000000e+00
  5.178166511356e-01;  1.739618988037e+02;  1.139196634293e+00;  5.563168087441e+02;  2.280000000000e+00
  5.254381344929e-01;  1.738567962646e+02;  1.155963897705e+00;  5.563335760075e+02;  2.300000000000e+00
  5.330487264560e-01;  1.742513732910e+02;  1.172707200050e+00;  5.563503193098e+02;  2.320000000000e+00
  5.405671479640e-01;  1.747498779297e+02;  1.189247727394e+00;  5.563668598372e+02;  2.340000000000e+00
  5.480855152861e-01;  1.753604278564e+02;  1.205788135529e+00;  5.563834002453e+02;  2.360000000000e+00
  5.556626744621e-01;  1.758868408203e+02;  1.222457885742e+00;  5.564000699955e+02;  2.380000000000e+00
  5.632848080519e-01;  1.763801574707e+02;  1.239226579666e+00;  5.564168386894e+02;  2.400000000000e+00
  5.707695800287e-01;  1.767586822510e+02;  1.255693078041e+00;  5.564333051878e+02;  2.420000000000e+00
  5.784115457094e-01;  1.771168212891e+02;  1.272505402565e+00;  5.564501175123e+02;  2.440000000001e+00
  5.861285590563e-01;  1.774252166748e+02;  1.289482831955e+00;  5.564670949417e+02;  2.460000000000e+00
  5.936979696286e-01;  1.776558074951e+02;  1.306135535240e+00;  5.564837476450e+02;  2.480000000000e+00
  6.010611481302e-01;  1.779086761475e+02;  1.322334527969e+00;  5.564999466377e+02;  2.500000000000e+00
  6.086444303289e-01;  1.783207244873e+02;  1.339017748833e+00;  5.565166298586e+02;  2.520000000000e+00
  6.163483848400e-01;  1.790689697266e+02;  1.355966448784e+00;  5.565335785586e+02;  2.540000000000e+00
  6.239714395925e-01;  1.801831512451e+02;  1.372737169266e+00;  5.565503492790e+02;  2.560000000000e+00
  6.314138922716e-01;  1.817157287598e+02;  1.389110565186e+00;  5.565667226750e+02;  2.580000000000e+00
  6.390308240015e-01;  1.835025177002e+02;  1.405867815018e+00;  5.565834799248e+02;  2.600000000000e+00
  6.467271382809e-01;  1.855802001953e+02;  1.422799706459e+00;  5.566004118162e+02;  2.620000000000e+00
  6.505058560095e-01;  1.867007751465e+02;  1.431112885475e+00;  5.566087249952e+02;  2.630000000000e+00
  6.542750369950e-01;  1.878442382813e+02;  1.439405083656e+00;  5.566170171934e+02;  2.640000000000e+00
  6.578824184632e-01;  1.890060882568e+02;  1.447341322899e+00;  5.566249534327e+02;  2.650000000000e+00
  6.616800471201e-01;  1.901805877686e+02;  1.455696105957e+00;  5.566333082157e+02;  2.660000000000e+00
  6.654504743845e-01;  1.913566436768e+02;  1.463991045952e+00;  5.566416031557e+02;  2.670000000000e+00
  6.692717281550e-01;  1.925166320801e+02;  1.472397804260e+00;  5.566500099140e+02;  2.680000000000e+00
  6.731812509857e-01;  1.936789245605e+02;  1.480998754501e+00;  5.566586108643e+02;  2.690000000001e+00
  6.769117973243e-01;  1.948281707764e+02;  1.489205956459e+00;  5.566668180662e+02;  2.700000000000e+00
  6.807457306283e-01;  1.959298095703e+02;  1.497640609741e+00;  5.566752527195e+02;  2.710000000000e+00
  6.844646811541e-01;  1.969742584229e+02;  1.505822300911e+00;  5.566834344107e+02;  2.720000000000e+00
  6.920661156764e-01;  1.988935241699e+02;  1.522545456886e+00;  5.567001575667e+02;  2.740000000000e+00
  6.997334946101e-01;  2.005772857666e+02;  1.539413690567e+00;  5.567170258003e+02;  2.760000000000e+00
  7.072857282075e-01;  2.021102294922e+02;  1.556028604507e+00;  5.567336407143e+02;  2.780000000000e+00
  7.147270429798e-01;  2.034922332764e+02;  1.572399497032e+00;  5.567500116068e+02;  2.800000000000e+00
  7.223066947137e-01;  2.047457427979e+02;  1.589074730873e+00;  5.567666868406e+02;  2.820000000000e+00
  7.299613399279e-01;  2.059275512695e+02;  1.605914950371e+00;  5.567835270601e+02;  2.840000000000e+00
  7.375506367770e-01;  2.070881347656e+02;  1.622611403465e+00;  5.568002235132e+02;  2.860000000000e+00
  7.450101580589e-01;  2.081688690186e+02;  1.639022350311e+00;  5.568166344601e+02;  2.880000000000e+00
  7.526781872251e-01;  2.092682647705e+02;  1.655892014503e+00;  5.568335041243e+02;  2.900000000000e+00
  7.603657775520e-01;  2.103582611084e+02;  1.672804713249e+00;  5.568504168230e+02;  2.920000000000e+00
  7.679251637067e-01;  2.113509521484e+02;  1.689435362816e+00;  5.568670474726e+02;  2.940000000001e+00
  7.752999922071e-01;  2.121763916016e+02;  1.705659985542e+00;  5.568832720953e+02;  2.960000000000e+00
  7.828744962672e-01;  2.128210144043e+02;  1.722323894501e+00;  5.568999360043e+02;  2.980000000000e+00
  7.905711356629e-01;  2.131663208008e+02;  1.739256501198e+00;  5.569168686110e+02;  3.000000000000e+00
  7.981970622755e-01;  2.132792968750e+02;  1.756033539772e+00;  5.569336456495e+02;  3.020000000000e+00
  8.057002033201e-01;  2.131482543945e+02;  1.772540450096e+00;  5.569501525599e+02;  3.040000000000e+00
  8.133079234231e-01;  2.128108062744e+02;  1.789277434349e+00;  5.569668895441e+02;  3.060000000000e+00
  8.209271309667e-01;  2.122748260498e+02;  1.806039690971e+00;  5.569836518007e+02;  3.080000000000e+00
  8.284606703800e-01;  2.111613006592e+02;  1.822613477707e+00;  5.570002255875e+02;  3.100000000000e+00
  8.321322081203e-01;  2.100826721191e+02;  1.830690860748e+00;  5.570083029705e+02;  3.110000000000e+00
  8.359575800300e-01;  2.086553039551e+02;  1.839106678963e+00;  5.570167187887e+02;  3.120000000000e+00
  8.396707326495e-01;  2.068586425781e+02;  1.847275614738e+00;  5.570248877245e+02;  3.130000000000e+00
  8.435512117624e-01;  2.046140136719e+02;  1.855812668800e+00;  5.570334247786e+02;  3.140000000000e+00
  8.474116962263e-01;  1.993224792480e+02;  1.864305734634e+00;  5.570419178444e+02;  3.150000000000e+00

File: Artefact/Rohdaten/Nicht OK-Schweißungen - Öl auf Terminal/Zugversuche/23_014_AEi_Aptiv_Leonie_verunreinigt/2093.TRA
$C:\Messergebnisse\2023\23_011_AEi_Aptiv_Leoni\23_011_AEi_Aptiv_Leoni_leer.zp2
Vorkraft                                30 N
Prüfgeschwindigkeit                     50 mm/min
Probenkennung                           2093
Probendicke                             5.6 mm
Probenbreite                            12.3 mm
Messlänge                               220 mm
Messlänge Feindehnung                   20 mm
Messlänge Traverse                      220 mm
$
             Dehnung;       Standardkraft;         Standardweg;Traversenweg absolut;            Prüfzeit
  0.000000000000e+00;  2.822306823730e+01;  0.000000000000e+00;  5.552364309646e+02;  0.000000000000e+00
 -1.055651080906e-06;  2.781223869324e+01; -2.322432465007e-06;  5.552364286422e+02;  1.000000000004e-01
 -3.166953242717e-06;  2.763744926453e+01; -6.967297395022e-06;  5.552364239973e+02;  1.999999999998e-01
 -7.389557359635e-06;  2.733173561096e+01; -1.625702680030e-05;  5.552364147076e+02;  3.000000000002e-01
  1.477911575279e-06;  2.725832366943e+01;  3.251405587434e-06;  5.552364342160e+02;  4.000000000005e-01
  1.230466937772e-03;  2.836925125122e+01;  2.707027364522e-03;  5.552391379920e+02;  4.800000000005e-01
  2.708695092435e-03;  2.945011520386e+01;  5.959129426628e-03;  5.552423900940e+02;  5.200000000004e-01
  4.900438019447e-03;  3.059344673157e+01;  1.078096404672e-02;  5.552472119286e+02;  5.600000000004e-01
  7.742567713768e-03;  3.180174255371e+01;  1.703364960849e-02;  5.552534646142e+02;  6.000000000004e-01
  1.092862804875e-02;  3.305486679077e+01;  2.404298260808e-02;  5.552604739472e+02;  6.400000000003e-01
  1.371966369523e-02;  3.405934524536e+01;  3.018326126039e-02;  5.552666142259e+02;  6.700000000001e-01
  1.720362871097e-02;  3.512461471558e+01;  3.784798458219e-02;  5.552742789492e+02;  6.999999999998e-01
  2.062488947342e-02;  3.628849411011e+01;  4.537475854158e-02;  5.552818057231e+02;  7.300000000005e-01
  2.439556890626e-02;  3.753101348877e+01;  5.367025360465e-02;  5.552901012182e+02;  7.600000000002e-01
  2.886825894978e-02;  3.891890716553e+01;  6.351017206907e-02;  5.552999411367e+02;  7.900000000000e-01
  3.332215490445e-02;  4.040852355957e+01;  7.330874353647e-02;  5.553097397081e+02;  8.200000000006e-01
  3.676737774919e-02;  4.142669296265e+01;  8.088823407888e-02;  5.553173191987e+02;  8.400000000001e-01
  4.017259097763e-02;  4.251498413086e+01;  8.837970346212e-02;  5.553248106681e+02;  8.600000000006e-01
  4.353040496873e-02;  4.360648727417e+01;  9.576689451933e-02;  5.553321978591e+02;  8.800000000001e-01
  4.744528869031e-02;  4.470777511597e+01;  1.043796390295e-01;  5.553408106036e+02;  9.000000000005e-01
  5.114355017578e-02;  4.584495544434e+01;  1.125158146024e-01;  5.553489467792e+02;  9.200000000001e-01
  5.503003702647e-02;  4.703668212891e+01;  1.210660859942e-01;  5.553574970506e+02;  9.400000000005e-01
  5.934215859757e-02;  4.829315567017e+01;  1.305527538061e-01;  5.553669837184e+02;  9.600000000000e-01
  6.348231738832e-02;  4.966304016113e+01;  1.396611034870e-01;  5.553760920681e+02;  9.800000000005e-01
  6.822873667277e-02;  5.124563217163e+01;  1.501032263041e-01;  5.553865341909e+02;  1.000000000000e+00
  7.264378801097e-02;  5.305432510376e+01;  1.598163396120e-01;  5.553962473042e+02;  1.020000000000e+00
  7.510302814947e-02;  5.406610870361e+01;  1.652266681194e-01;  5.554016576327e+02;  1.030000000001e+00
  7.761294578065e-02;  5.511073303223e+01;  1.707484871149e-01;  5.554071794517e+02;  1.040000000000e+00
  7.994878398933e-02;  5.618488693237e+01;  1.758873313665e-01;  5.554123182960e+02;  1.050000000000e+00
  8.225485374301e-02;  5.731802749634e+01;  1.809606850147e-01;  5.554173916496e+02;  1.060000000000e+00
  8.484141075264e-02;  5.851408386230e+01;  1.866511106491e-01;  5.554230820752e+02;  1.070000000001e+00
  8.754714995433e-02;  5.971917343140e+01;  1.926037371159e-01;  5.554290347017e+02;  1.080000000000e+00
  9.008630772663e-02;  6.092442321777e+01;  1.981898844242e-01;  5.554346208490e+02;  1.090000000000e+00
  9.262462561532e-02;  6.214027404785e+01;  2.037741839886e-01;  5.554402051486e+02;  1.100000000000e+00
  9.543381273810e-02;  6.336595916748e+01;  2.099543958902e-01;  5.554463853605e+02;  1.110000000001e+00
  9.821788463195e-02;  6.456309509277e+01;  2.160793542862e-01;  5.554525103189e+02;  1.120000000000e+00
  1.008350567534e-01;  6.575196075439e+01;  2.218371331692e-01;  5.554582680978e+02;  1.130000000000e+00
  1.036029744345e-01;  6.693380737305e+01;  2.279265522957e-01;  5.554643575169e+02;  1.140000000000e+00
  1.065339853187e-01;  6.811529541016e+01;  2.343747764826e-01;  5.554708057411e+02;  1.150000000001e+00
  1.092708679461e-01;  6.929951477051e+01;  2.403959184885e-01;  5.554768268831e+02;  1.160000000000e+00
  1.119948678429e-01;  7.048329925537e+01;  2.463887184858e-01;  5.554828196831e+02;  1.170000000000e+00
  1.150120209821e-01;  7.165547943115e+01;  2.530264556408e-01;  5.554894574202e+02;  1.180000000000e+00
  1.180232746163e-01;  7.283130645752e+01;  2.596512138844e-01;  5.554960821785e+02;  1.190000000001e+00
  1.209270502429e-01;  7.399864196777e+01;  2.660395205021e-01;  5.555024704851e+02;  1.200000000000e+00
  1.241002388537e-01;  7.515747833252e+01;  2.730205357075e-01;  5.555094515003e+02;  1.210000000000e+00
  1.272907263574e-01;  7.634509277344e+01;  2.800396084785e-01;  5.555164705731e+02;  1.220000000000e+00
  1.303127359203e-01;  7.753388977051e+01;  2.866880297661e-01;  5.555231189944e+02;  1.230000000000e+00
  1.335276206879e-01;  7.870790863037e+01;  2.937607765198e-01;  5.555301917411e+02;  1.240000000001e+00
  1.367536948725e-01;  7.989971160889e+01;  3.008581399918e-01;  5.555372891046e+02;  1.250000000000e+00
  1.398209904172e-01;  8.108575439453e+01;  3.076061904430e-01;  5.555440371550e+02;  1.260000000000e+00
  1.431155693012e-01;  8.225010681152e+01;  3.148542642593e-01;  5.555512852289e+02;  1.270000000000e+00
  1.465238440408e-01;  8.343383789063e+01;  3.223524689674e-01;  5.555587834336e+02;  1.280000000001e+00
  1.498070303101e-01;  8.459909057617e+01;  3.295754790306e-01;  5.555660064436e+02;  1.290000000000e+00
  1.532713605068e-01;  8.575804138184e+01;  3.371970057487e-01;  5.555736279703e+02;  1.300000000000e+00
  1.567528947707e-01;  8.693835449219e+01;  3.448563814163e-01;  5.555812873460e+02;  1.310000000000e+00
  1.601621177660e-01;  8.810534667969e+01;  3.523566722870e-01;  5.555887876369e+02;  1.320000000001e+00
  1.637360256793e-01;  8.926298522949e+01;  3.602192699909e-01;  5.555966502346e+02;  1.330000000000e+00
  1.671934877955e-01;  9.044712066650e+01;  3.678256869316e-01;  5.556042566515e+02;  1.340000000000e+00
  1.706283678802e-01;  9.161970520020e+01;  3.753824234009e-01;  5.556118133880e+02;  1.350000000000e+00
  1.742969658961e-01;  9.279725646973e+01;  3.834533393383e-01;  5.556198843039e+02;  1.360000000001e+00
  1.779194380466e-01;  9.397453308105e+01;  3.914227783680e-01;  5.556278537430e+02;  1.370000000000e+00
  1.816359636137e-01;  9.512905883789e+01;  3.995991349220e-01;  5.556360300995e+02;  1.380000000000e+00
  1.854473960276e-01;  9.629219818115e+01;  4.079842865467e-01;  5.556444152511e+02;  1.390000000000e+00
  1.891522986894e-01;  9.744993591309e+01;  4.161350727081e-01;  5.556525660373e+02;  1.400000000001e+00
  1.929426256412e-01;  9.858421325684e+01;  4.244737923145e-01;  5.556609047569e+02;  1.410000000000e+00
  1.966382489439e-01;  9.967529296875e+01;  4.326041638851e-01;  5.556690351285e+02;  1.420000000000e+00
  2.003387218971e-01;  1.006805267334e+02;  4.407452046871e-01;  5.556771761693e+02;  1.430000000000e+00
  2.079691727702e-01;  1.024838638306e+02;  4.575321972370e-01;  5.556939631618e+02;  1.450000000000e+00
  2.156664621221e-01;  1.041663970947e+02;  4.744662344456e-01;  5.557108971990e+02;  1.470000000000e+00
  2.232664062555e-01;  1.058172912598e+02;  4.911861121655e-01;  5.557276170768e+02;  1.490000000001e+00
  2.306250464121e-01;  1.074727401733e+02;  5.073751211166e-01;  5.557438060857e+02;  1.510000000000e+00
  2.382003900840e-01;  1.092918090820e+02;  5.240408778191e-01;  5.557604718424e+02;  1.530000000001e+00
  2.421123240531e-01;  1.103140258789e+02;  5.326471328735e-01;  5.557690780975e+02;  1.540000000000e+00
  2.458635693245e-01;  1.113654937744e+02;  5.408998727798e-01;  5.557773308374e+02;  1.550000000000e+00
  2.496849313299e-01;  1.124313430786e+02;  5.493068695068e-01;  5.557857378341e+02;  1.560000000000e+00
  2.534581219470e-01;  1.135036010742e+02;  5.576078891754e-01;  5.557940388538e+02;  1.570000000001e+00
  2.571192287431e-01;  1.145847625732e+02;  5.656623244286e-01;  5.558020932890e+02;  1.580000000000e+00
  2.610266381779e-01;  1.156816558838e+02;  5.742586255074e-01;  5.558106895901e+02;  1.590000000000e+00
  2.648008854228e-01;  1.169749374390e+02;  5.825619697571e-01;  5.558189929344e+02;  1.600000000000e+00
  2.686297521946e-01;  1.185026092529e+02;  5.909854769707e-01;  5.558274164416e+02;  1.610000000001e+00
  2.724994481465e-01;  1.202488632202e+02;  5.994988083839e-01;  5.558359297730e+02;  1.620000000000e+00
  2.762201866782e-01;  1.221916351318e+02;  6.076844334602e-01;  5.558441153981e+02;  1.630000000000e+00
  2.800611640296e-01;  1.242816543579e+02;  6.161345839500e-01;  5.558525655485e+02;  1.640000000000e+00
  2.837240860580e-01;  1.264935073853e+02;  6.241930127144e-01;  5.558606239773e+02;  1.650000000001e+00
  2.874345834283e-01;  1.287896728516e+02;  6.323561072350e-01;  5.558687870718e+02;  1.660000000000e+00
  2.912618517120e-01;  1.311241302490e+02;  6.407760977745e-01;  5.558772070624e+02;  1.670000000000e+00
  2.949989544273e-01;  1.334837036133e+02;  6.489977240562e-01;  5.558854286887e+02;  1.680000000000e+00
  2.988976940960e-01;  1.358726654053e+02;  6.575749516487e-01;  5.558940059162e+02;  1.690000000001e+00
  3.026677419228e-01;  1.381774444580e+02;  6.658690571785e-01;  5.559023000218e+02;  1.700000000000e+00
  3.064756657907e-01;  1.404015808105e+02;  6.742464900017e-01;  5.559106774546e+02;  1.710000000000e+00
  3.103026360511e-01;  1.426001739502e+02;  6.826658248901e-01;  5.559190967895e+02;  1.720000000000e+00
  3.139740652876e-01;  1.447686004639e+02;  6.907429695129e-01;  5.559271739341e+02;  1.730000000000e+00
  3.178176977549e-01;  1.468856506348e+02;  6.991989612579e-01;  5.559356299259e+02;  1.740000000001e+00
  3.216200404608e-01;  1.489034423828e+02;  7.075641155243e-01;  5.559439950801e+02;  1.750000000000e+00
  3.254465772330e-01;  1.508214721680e+02;  7.159824967384e-01;  5.559524134613e+02;  1.760000000000e+00
  3.293272458578e-01;  1.527158660889e+02;  7.245199680328e-01;  5.559609509326e+02;  1.770000000000e+00
  3.330754567110e-01;  1.546105041504e+02;  7.327660322189e-01;  5.559691969968e+02;  1.780000000001e+00
  3.369136976675e-01;  1.564919738770e+02;  7.412101626396e-01;  5.559776411272e+02;  1.790000000000e+00
  3.405894617870e-01;  1.583086547852e+02;  7.492968440056e-01;  5.559857278086e+02;  1.800000000000e+00
  3.442625978837e-01;  1.599947814941e+02;  7.573777437210e-01;  5.559938087083e+02;  1.810000000000e+00
  3.481123533734e-01;  1.615747680664e+02;  7.658472061157e-01;  5.560022781707e+02;  1.820000000001e+00
  3.518554707390e-01;  1.630853576660e+02;  7.740820646286e-01;  5.560105130292e+02;  1.830000000000e+00
  3.556881305336e-01;  1.645744018555e+02;  7.825139164925e-01;  5.560189448811e+02;  1.840000000000e+00
  3.595244749787e-01;  1.661528778076e+02;  7.909538745880e-01;  5.560273848392e+02;  1.850000000000e+00
  3.632869096671e-01;  1.678325042725e+02;  7.992312312126e-01;  5.560356621958e+02;  1.860000000001e+00
  3.670952941163e-01;  1.695926055908e+02;  8.076096773148e-01;  5.560440406419e+02;  1.870000000000e+00
  3.707776960256e-01;  1.714179992676e+02;  8.157109618187e-01;  5.560521419264e+02;  1.880000000000e+00
  3.745621031526e-01;  1.732899017334e+02;  8.240366578102e-01;  5.560604676224e+02;  1.890000000000e+00
  3.784187131763e-01;  1.752136077881e+02;  8.325212001801e-01;  5.560689521648e+02;  1.900000000001e+00
  3.822120880927e-01;  1.771747436523e+02;  8.408666253090e-01;  5.560772975899e+02;  1.910000000000e+00
  3.861164360164e-01;  1.791711273193e+02;  8.494561910629e-01;  5.560858871557e+02;  1.920000000000e+00
  3.898796022163e-01;  1.812265319824e+02;  8.577351570129e-01;  5.560941661216e+02;  1.930000000000e+00
  3.936874448052e-01;  1.833145904541e+02;  8.661124110222e-01;  5.561025433756e+02;  1.940000000001e+00
  3.974753469317e-01;  1.854300842285e+02;  8.744457960129e-01;  5.561108767606e+02;  1.950000000000e+00
  4.010888241998e-01;  1.875799713135e+02;  8.823954463005e-01;  5.561188264109e+02;  1.960000000000e+00
  4.049022750436e-01;  1.897442321777e+02;  8.907850384712e-01;  5.561272160031e+02;  1.970000000000e+00
  4.086678796153e-01;  1.919284057617e+02;  8.990693688393e-01;  5.561355003334e+02;  1.980000000000e+00
  4.124525847656e-01;  1.941360015869e+02;  9.073957204819e-01;  5.561438266851e+02;  1.990000000001e+00
  4.163288372282e-01;  1.963898620605e+02;  9.159234762192e-01;  5.561523544408e+02;  2.000000000000e+00
  4.200830627317e-01;  1.987207336426e+02;  9.241827726364e-01;  5.561606137372e+02;  2.010000000000e+00
  4.239589900781e-01;  2.011175384521e+02;  9.327098131180e-01;  5.561691407777e+02;  2.020000000000e+00
  4.276547217529e-01;  2.035543975830e+02;  9.408404231071e-01;  5.561772713877e+02;  2.030000000001e+00
  4.313842113298e-01;  2.060246124268e+02;  9.490453004837e-01;  5.561854762651e+02;  2.040000000000e+00
  4.352755546042e-01;  2.085594940186e+02;  9.576062560081e-01;  5.561940372206e+02;  2.050000000000e+00
  4.390189970861e-01;  2.111479339600e+02;  9.658418297768e-01;  5.562022727944e+02;  2.060000000000e+00
  4.429145668715e-01;  2.137891540527e+02;  9.744120836258e-01;  5.562108430482e+02;  2.070000000001e+00
  4.467175598098e-01;  2.165167083740e+02;  9.827786684036e-01;  5.562192096330e+02;  2.080000000000e+00
  4.504849525208e-01;  2.193061065674e+02;  9.910669326782e-01;  5.562274978973e+02;  2.090000000000e+00
  4.542925783654e-01;  2.221521301270e+02;  9.994437098503e-01;  5.562358746744e+02;  2.100000000000e+00
  4.579181391201e-01;  2.249974060059e+02;  1.007419943810e+00;  5.562438509084e+02;  2.110000000001e+00
  4.616958813644e-01;  2.278052215576e+02;  1.015730977058e+00;  5.562521619417e+02;  2.120000000000e+00
  4.654692887257e-01;  2.305914001465e+02;  1.024032473564e+00;  5.562604634382e+02;  2.130000000000e+00
  4.692526663180e-01;  2.333409729004e+02;  1.032355904579e+00;  5.562687868692e+02;  2.140000000000e+00
  4.731677159843e-01;  2.360604705811e+02;  1.040969014168e+00;  5.562773999788e+02;  2.150000000001e+00
  4.769178233489e-01;  2.387458953857e+02;  1.049219250679e+00;  5.562856502153e+02;  2.160000000000e+00
  4.807572293053e-01;  2.413920135498e+02;  1.057665944099e+00;  5.562940969087e+02;  2.170000000000e+00
  4.844931941138e-01;  2.439689636230e+02;  1.065885066986e+00;  5.563023160316e+02;  2.180000000000e+00
  4.881942089273e-01;  2.464734802246e+02;  1.074027299881e+00;  5.563104582645e+02;  2.190000000001e+00
  4.920717076689e-01;  2.489015960693e+02;  1.082557797432e+00;  5.563189887620e+02;  2.200000000000e+00
  4.958386668915e-01;  2.512538452148e+02;  1.090845108032e+00;  5.563272760726e+02;  2.210000000000e+00
  4.997023481931e-01;  2.535378112793e+02;  1.099345207214e+00;  5.563357761718e+02;  2.220000000000e+00
  5.035278283375e-01;  2.557485656738e+02;  1.107761263847e+00;  5.563441922284e+02;  2.230000000000e+00
  5.072977677923e-01;  2.578841857910e+02;  1.116055130959e+00;  5.563524860956e+02;  2.240000000001e+00
  5.111321344470e-01;  2.599216613770e+02;  1.124490737915e+00;  5.563609217025e+02;  2.250000000000e+00
  5.147643871775e-01;  2.618495483398e+02;  1.132481694221e+00;  5.563689126588e+02;  2.260000000000e+00
  5.184993766373e-01;  2.636556091309e+02;  1.140698671341e+00;  5.563771296359e+02;  2.270000000000e+00
  5.223161870155e-01;  2.653055725098e+02;  1.149095654488e+00;  5.563855266191e+02;  2.280000000001e+00
  5.260588167068e-01;  2.667854614258e+02;  1.157329440117e+00;  5.563937604047e+02;  2.290000000000e+00
  5.299396207967e-01;  2.680862731934e+02;  1.165867209435e+00;  5.564022981740e+02;  2.300000000000e+00
  5.337346483873e-01;  2.691345214844e+02;  1.174216270447e+00;  5.564106472350e+02;  2.310000000000e+00
  5.413332649628e-01;  2.700863952637e+02;  1.190933227539e+00;  5.564273641921e+02;  2.330000000000e+00
  5.488426371325e-01;  2.695231018066e+02;  1.207453846931e+00;  5.564438848115e+02;  2.350000000000e+00
  5.564767455633e-01;  2.676335144043e+02;  1.224248886108e+00;  5.564606798507e+02;  2.370000000000e+00
  5.603696873258e-01;  2.664260253906e+02;  1.232813358307e+00;  5.564692443229e+02;  2.380000000000e+00
  5.641158932956e-01;  2.651447448730e+02;  1.241055011749e+00;  5.564774859763e+02;  2.390000000000e+00
  5.679500973922e-01;  2.638479309082e+02;  1.249490261078e+00;  5.564859212257e+02;  2.400000000001e+00
  5.716518708103e-01;  2.626163024902e+02;  1.257634162903e+00;  5.564940651275e+02;  2.410000000000e+00
  5.753183691173e-01;  2.615327453613e+02;  1.265700459480e+00;  5.565021314241e+02;  2.420000000000e+00
  5.828703856994e-01;  2.600722351074e+02;  1.282314896584e+00;  5.565187458612e+02;  2.440000000001e+00
  5.905792708636e-01;  2.596030883789e+02;  1.299274444580e+00;  5.565357054092e+02;  2.460000000000e+00
  5.982186895261e-01;  2.599489746094e+02;  1.316081166267e+00;  5.565525121309e+02;  2.480000000000e+00
  6.057021065833e-01;  2.606362304688e+02;  1.332544684410e+00;  5.565689756490e+02;  2.500000000000e+00
  6.133056540883e-01;  2.616828308105e+02;  1.349272489548e+00;  5.565857034541e+02;  2.520000000000e+00
  6.209462106576e-01;  2.631022949219e+02;  1.366081714630e+00;  5.566025126792e+02;  2.540000000000e+00
  6.284790453821e-01;  2.648174438477e+02;  1.382653951645e+00;  5.566190849162e+02;  2.560000000000e+00
  6.359493494180e-01;  2.667778930664e+02;  1.399088621140e+00;  5.566355195857e+02;  2.580000000000e+00
  6.396862353891e-01;  2.678630981445e+02;  1.407309770584e+00;  5.566437407352e+02;  2.590000000000e+00
  6.435546850622e-01;  2.689954833984e+02;  1.415820360184e+00;  5.566522513248e+02;  2.600000000000e+00
  6.474102384581e-01;  2.701874389648e+02;  1.424302577972e+00;  5.566607335426e+02;  2.610000000001e+00
  6.511705869840e-01;  2.714111633301e+02;  1.432575345039e+00;  5.566690063096e+02;  2.620000000000e+00
  6.550160075906e-01;  2.726683349609e+02;  1.441035270691e+00;  5.566774662353e+02;  2.630000000000e+00
  6.586814221767e-01;  2.739451599121e+02;  1.449099183083e+00;  5.566855301477e+02;  2.640000000000e+00
  6.624624697694e-01;  2.752358703613e+02;  1.457417488098e+00;  5.566938484527e+02;  2.650000000001e+00
  6.663219245601e-01;  2.765350646973e+02;  1.465908288956e+00;  5.567023392536e+02;  2.660000000000e+00
  6.700971200606e-01;  2.778351440430e+02;  1.474213719368e+00;  5.567106446840e+02;  2.670000000000e+00
  6.739961848455e-01;  2.791482849121e+02;  1.482791662216e+00;  5.567192226268e+02;  2.680000000000e+00
  6.777651489515e-01;  2.804776000977e+02;  1.491083383560e+00;  5.567275143482e+02;  2.690000000001e+00
  6.815533491013e-01;  2.818106689453e+02;  1.499417424202e+00;  5.567358483888e+02;  2.700000000000e+00
  6.853152690224e-01;  2.831546630859e+02;  1.507693648338e+00;  5.567441246129e+02;  2.710000000000e+00
  6.889416696607e-01;  2.845091247559e+02;  1.515671730042e+00;  5.567521026946e+02;  2.720000000000e+00
  6.927656325960e-01;  2.858604736328e+02;  1.524084448814e+00;  5.567605154134e+02;  2.730000000000e+00
  6.965405571663e-01;  2.872006225586e+02;  1.532389283180e+00;  5.567688202478e+02;  2.740000000001e+00
  7.003302203391e-01;  2.885262145996e+02;  1.540726542473e+00;  5.567771575071e+02;  2.750000000000e+00
  7.042140588472e-01;  2.898504333496e+02;  1.549270987511e+00;  5.567857019521e+02;  2.760000000000e+00
  7.079842150461e-01;  2.911730651855e+02;  1.557565331459e+00;  5.567939962961e+02;  2.770000000000e+00
  7.118121335622e-01;  2.924969482422e+02;  1.565986752510e+00;  5.568024177171e+02;  2.780000000001e+00
  7.155329804659e-01;  2.938268737793e+02;  1.574172616005e+00;  5.568106035806e+02;  2.790000000000e+00
  7.192479210914e-01;  2.951559448242e+02;  1.582345485687e+00;  5.568187764503e+02;  2.800000000000e+00
  7.231411879702e-01;  2.964786987305e+02;  1.590910673141e+00;  5.568273416377e+02;  2.810000000000e+00
  7.269152455639e-01;  2.978068847656e+02;  1.599213600159e+00;  5.568356445648e+02;  2.820000000001e+00
  7.307891680269e-01;  2.991261596680e+02;  1.607736229897e+00;  5.568441671945e+02;  2.830000000000e+00
  7.345996386385e-01;  3.004698791504e+02;  1.616119265556e+00;  5.568525502302e+02;  2.840000000000e+00
  7.383378792607e-01;  3.018320922852e+02;  1.624343395233e+00;  5.568607743598e+02;  2.850000000000e+00
  7.421680194044e-01;  3.032134704590e+02;  1.632769703865e+00;  5.568692006685e+02;  2.860000000001e+00
  7.458098088777e-01;  3.046336059570e+02;  1.640781641006e+00;  5.568772126056e+02;  2.870000000000e+00
  7.495561774056e-01;  3.060729980469e+02;  1.649023652077e+00;  5.568854546167e+02;  2.880000000000e+00
  7.533690863890e-01;  3.075316772461e+02;  1.657412052155e+00;  5.568938430167e+02;  2.890000000000e+00
  7.571298684032e-01;  3.089828186035e+02;  1.665685772896e+00;  5.569021167375e+02;  2.900000000001e+00
  7.610315341180e-01;  3.104498901367e+02;  1.674269437790e+00;  5.569107004024e+02;  2.910000000000e+00
  7.647965426433e-01;  3.119319152832e+02;  1.682552456856e+00;  5.569189834215e+02;  2.920000000000e+00
  7.686433179008e-01;  3.134356079102e+02;  1.691015362740e+00;  5.569274463273e+02;  2.930000000000e+00
  7.724148287507e-01;  3.149568176270e+02;  1.699312686920e+00;  5.569357436515e+02;  2.940000000001e+00
  7.760787803138e-01;  3.164695739746e+02;  1.707373380661e+00;  5.569438043453e+02;  2.950000000000e+00
  7.799837513770e-01;  3.179601745605e+02;  1.715964317322e+00;  5.569523952819e+02;  2.960000000000e+00
  7.837619271096e-01;  3.194199829102e+02;  1.724276304245e+00;  5.569607072688e+02;  2.970000000000e+00
  7.875886535329e-01;  3.208384704590e+02;  1.732695102692e+00;  5.569691260673e+02;  2.980000000000e+00
  7.914279511171e-01;  3.222485961914e+02;  1.741141557693e+00;  5.569775725223e+02;  2.990000000001e+00
  7.951659208091e-01;  3.236584777832e+02;  1.749365091324e+00;  5.569857960559e+02;  3.000000000000e+00
  7.990037553703e-01;  3.250347595215e+02;  1.757808327675e+00;  5.569942392923e+02;  3.010000000000e+00
  8.026550274003e-01;  3.264004821777e+02;  1.765841126442e+00;  5.570022720910e+02;  3.020000000000e+00
  8.063756575599e-01;  3.277478027344e+02;  1.774026513100e+00;  5.570104574777e+02;  3.030000000001e+00
  8.101860197995e-01;  3.290838012695e+02;  1.782409310341e+00;  5.570188402749e+02;  3.040000000000e+00
  8.139194378642e-01;  3.304137573242e+02;  1.790622830391e+00;  5.570270537950e+02;  3.050000000000e+00
  8.178303152055e-01;  3.317511596680e+02;  1.799226760864e+00;  5.570356577255e+02;  3.060000000000e+00
  8.216334165160e-01;  3.331260681152e+02;  1.807593584061e+00;  5.570440245487e+02;  3.070000000001e+00
  8.254444289880e-01;  3.345130310059e+02;  1.815977811813e+00;  5.570524087764e+02;  3.080000000000e+00
  8.292482347170e-01;  3.359169311523e+02;  1.824346184731e+00;  5.570607771493e+02;  3.090000000000e+00
  8.329137034891e-01;  3.373518371582e+02;  1.832410216331e+00;  5.570688411809e+02;  3.100000000000e+00
  8.367562522357e-01;  3.388091735840e+02;  1.840863823891e+00;  5.570772947885e+02;  3.110000000001e+00
  8.405600579646e-01;  3.402761230469e+02;  1.849232196808e+00;  5.570856631614e+02;  3.120000000000e+00
  8.443710704367e-01;  3.417362670898e+02;  1.857616424561e+00;  5.570940473892e+02;  3.130000000000e+00
  8.482381654588e-01;  3.432077331543e+02;  1.866124033928e+00;  5.571025549985e+02;  3.140000000000e+00
  8.519686032914e-01;  3.446886291504e+02;  1.874330997467e+00;  5.571107619621e+02;  3.150000000001e+00
  8.558133736655e-01;  3.461919555664e+02;  1.882789492607e+00;  5.571192204572e+02;  3.160000000000e+00
  8.595132505723e-01;  3.476958923340e+02;  1.890929222107e+00;  5.571273601867e+02;  3.170000000000e+00
  8.631869014363e-01;  3.491890563965e+02;  1.899011254311e+00;  5.571354422189e+02;  3.180000000000e+00
  8.670180711148e-01;  3.506769104004e+02;  1.907439827919e+00;  5.571438707925e+02;  3.190000000001e+00
  8.707547403418e-01;  3.521440429688e+02;  1.915660500526e+00;  5.571520914651e+02;  3.200000000000e+00
  8.746158207136e-01;  3.535930175781e+02;  1.924154877663e+00;  5.571605858423e+02;  3.210000000000e+00
  8.784636796919e-01;  3.550641784668e+02;  1.932620167732e+00;  5.571690511323e+02;  3.220000000000e+00
  8.822337817048e-01;  3.565543823242e+02;  1.940914392471e+00;  5.571773453571e+02;  3.230000000000e+00
  8.860530304548e-01;  3.580395507813e+02;  1.949316740036e+00;  5.571857477046e+02;  3.240000000001e+00
  8.897462424788e-01;  3.595404357910e+02;  1.957441806793e+00;  5.571938727714e+02;  3.250000000000e+00
  8.935308663500e-01;  3.610290832520e+02;  1.965767979622e+00;  5.572021989442e+02;  3.260000000000e+00
  8.973802967235e-01;  3.625234069824e+02;  1.974236726761e+00;  5.572106676914e+02;  3.270000000000e+00
  9.011596103629e-01;  3.640057373047e+02;  1.982551217079e+00;  5.572189821817e+02;  3.280000000001e+00
  9.050534191021e-01;  3.654740600586e+02;  1.991117596626e+00;  5.572275485612e+02;  3.290000000000e+00
  9.088088908845e-01;  3.669468383789e+02;  1.999379634857e+00;  5.572358105995e+02;  3.300000000000e+00
  9.126132926599e-01;  3.684270629883e+02;  2.007749319077e+00;  5.572441802837e+02;  3.310000000000e+00
  9.163895176951e-01;  3.698911743164e+02;  2.016057014465e+00;  5.572524879791e+02;  3.320000000001e+00
  9.200188985655e-01;  3.713491516113e+02;  2.024041652679e+00;  5.572604726173e+02;  3.330000000000e+00
  9.238292608051e-01;  3.728033142090e+02;  2.032424449921e+00;  5.572688554145e+02;  3.340000000000e+00
  9.275935649119e-01;  3.742449645996e+02;  2.040705919266e+00;  5.572771368839e+02;  3.350000000000e+00
  9.314125969177e-01;  3.756644287109e+02;  2.049107789993e+00;  5.572855387546e+02;  3.360000000001e+00
  9.352797461258e-01;  3.770724487305e+02;  2.057615518570e+00;  5.572940464832e+02;  3.370000000000e+00
  9.390424246514e-01;  3.784924316406e+02;  2.065893411636e+00;  5.573023243762e+02;  3.380000000000e+00
  9.429164013004e-01;  3.799267578125e+02;  2.074416160583e+00;  5.573108471252e+02;  3.390000000000e+00
  9.465864216998e-01;  3.813786926270e+02;  2.082490205765e+00;  5.573189211704e+02;  3.400000000001e+00
  9.503211402294e-01;  3.828167114258e+02;  2.090706586838e+00;  5.573271375514e+02;  3.410000000000e+00
  9.542161410614e-01;  3.842609863281e+02;  2.099275588989e+00;  5.573357065536e+02;  3.420000000000e+00
  9.579600712176e-01;  3.856955261230e+02;  2.107512235641e+00;  5.573439432002e+02;  3.430000000000e+00
  9.618590818165e-01;  3.871418457031e+02;  2.116090059280e+00;  5.573525210239e+02;  3.440000000001e+00
  9.656593654529e-01;  3.886314086914e+02;  2.124450683594e+00;  5.573608816482e+02;  3.450000000000e+00
  9.694267039778e-01;  3.901416320801e+02;  2.132738828659e+00;  5.573691697933e+02;  3.460000000000e+00
  9.731974020371e-01;  3.916829223633e+02;  2.141034364700e+00;  5.573774653293e+02;  3.470000000000e+00
  9.767886359363e-01;  3.932560424805e+02;  2.148935079575e+00;  5.573853660442e+02;  3.480000000000e+00
  9.805695209709e-01;  3.948298034668e+02;  2.157253026962e+00;  5.573936839916e+02;  3.490000000001e+00
  9.843578836788e-01;  3.964099731445e+02;  2.165587425232e+00;  5.574020183898e+02;  3.500000000000e+00
  9.881846101021e-01;  3.979992980957e+02;  2.174006223679e+00;  5.574104371883e+02;  3.510000000000e+00
  9.921062704651e-01;  3.996151733398e+02;  2.182633876801e+00;  5.574190648414e+02;  3.520000000000e+00
  9.958791359660e-01;  4.012529602051e+02;  2.190934181213e+00;  5.574273651458e+02;  3.530000000001e+00
  9.997281870372e-01;  4.028737487793e+02;  2.199402093887e+00;  5.574358330585e+02;  3.540000000000e+00
  1.003438305105e+00;  4.044833679199e+02;  2.207564353943e+00;  5.574439953185e+02;  3.550000000000e+00
  1.007130650153e+00;  4.060851440430e+02;  2.215687513351e+00;  5.574521184779e+02;  3.560000000000e+00
  1.011007010987e+00;  4.076421508789e+02;  2.224215507507e+00;  5.574606464721e+02;  3.570000000001e+00
  1.014797107648e+00;  4.091980590820e+02;  2.232553720474e+00;  5.574689846851e+02;  3.580000000000e+00
  1.018667399647e+00;  4.107582397461e+02;  2.241068363190e+00;  5.574774993278e+02;  3.590000000000e+00
  1.022477436770e+00;  4.123314819336e+02;  2.249450445175e+00;  5.574858814098e+02;  3.600000000000e+00
  1.026249218550e+00;  4.139150085449e+02;  2.257748365402e+00;  5.574941793300e+02;  3.610000000001e+00
  1.030060339394e+00;  4.154867553711e+02;  2.266132831573e+00;  5.575025637962e+02;  3.620000000000e+00
  1.033693621660e+00;  4.170556640625e+02;  2.274126052856e+00;  5.575105570175e+02;  3.630000000000e+00
  1.037456300185e+00;  4.186429748535e+02;  2.282403945923e+00;  5.575188349105e+02;  3.640000000000e+00
  1.041281509399e+00;  4.202332763672e+02;  2.290819406509e+00;  5.575272503711e+02;  3.650000000001e+00
  1.045040394902e+00;  4.218166198730e+02;  2.299088954926e+00;  5.575355199195e+02;  3.660000000000e+00
  1.048925425503e+00;  4.234239196777e+02;  2.307636022568e+00;  5.575440669872e+02;  3.670000000000e+00
  1.052703817980e+00;  4.250223083496e+02;  2.315948486328e+00;  5.575523794509e+02;  3.680000000000e+00
  1.056498899757e+00;  4.266027832031e+02;  2.324297666550e+00;  5.575607286311e+02;  3.690000000001e+00
  1.060267647119e+00;  4.281867065430e+02;  2.332588911057e+00;  5.575690198757e+02;  3.700000000000e+00
  1.063944928447e+00;  4.297494812012e+02;  2.340678930283e+00;  5.575771098949e+02;  3.710000000000e+00
  1.067786501845e+00;  4.312892456055e+02;  2.349130392075e+00;  5.575855613567e+02;  3.720000000000e+00
  1.071590795248e+00;  4.328214721680e+02;  2.357499837875e+00;  5.575939308025e+02;  3.730000000000e+00
  1.075436920273e+00;  4.343309936523e+02;  2.365961313248e+00;  5.576023922778e+02;  3.740000000001e+00
  1.079315340178e+00;  4.358407897949e+02;  2.374493837357e+00;  5.576109248020e+02;  3.750000000000e+00
  1.083048649870e+00;  4.373333740234e+02;  2.382707118988e+00;  5.576191380836e+02;  3.760000000000e+00
  1.086885563269e+00;  4.388004760742e+02;  2.391148328781e+00;  5.576275792934e+02;  3.770000000000e+00
  1.090570430643e+00;  4.402776794434e+02;  2.399255037308e+00;  5.576356860019e+02;  3.780000000001e+00
  1.094238825461e+00;  4.417658691406e+02;  2.407325506210e+00;  5.576437564708e+02;  3.790000000000e+00
  1.098072596069e+00;  4.432417297363e+02;  2.415759801865e+00;  5.576521907665e+02;  3.800000000000e+00
  1.101825521108e+00;  4.447126770020e+02;  2.424016237259e+00;  5.576604472019e+02;  3.810000000000e+00
  1.105701014966e+00;  4.461751403809e+02;  2.432542324066e+00;  5.576689732887e+02;  3.820000000001e+00
  1.109500756742e+00;  4.476511535645e+02;  2.440901756287e+00;  5.576773327209e+02;  3.830000000000e+00
  1.113293671077e+00;  4.491507568359e+02;  2.449246168137e+00;  5.576856771327e+02;  3.840000000000e+00
  1.117129392383e+00;  4.506971435547e+02;  2.457684755325e+00;  5.576941157199e+02;  3.850000000000e+00
  1.120767876508e+00;  4.522906494141e+02;  2.465689420700e+00;  5.577021203853e+02;  3.860000000001e+00
  1.124609233162e+00;  4.539162902832e+02;  2.474140405655e+00;  5.577105713703e+02;  3.870000000000e+00
  1.128441703305e+00;  4.555664672852e+02;  2.482571840286e+00;  5.577190028049e+02;  3.880000000000e+00
  1.132225514386e+00;  4.572135925293e+02;  2.490896224976e+00;  5.577273271896e+02;  3.890000000000e+00
  1.136132978007e+00;  4.588786926270e+02;  2.499492645264e+00;  5.577359236099e+02;  3.900000000001e+00
  1.139871597931e+00;  4.605871887207e+02;  2.507717609406e+00;  5.577441485740e+02;  3.910000000000e+00
  1.143703959702e+00;  4.623186950684e+02;  2.516148805618e+00;  5.577525797702e+02;  3.920000000000e+00
  1.147432609396e+00;  4.640812683105e+02;  2.524351835251e+00;  5.577607827998e+02;  3.930000000000e+00
  1.151089950262e+00;  4.658439331055e+02;  2.532397985458e+00;  5.577688289501e+02;  3.940000000001e+00
  1.154919385987e+00;  4.675638427734e+02;  2.540822744370e+00;  5.577772537090e+02;  3.950000000000e+00
  1.158645759867e+00;  4.692561645508e+02;  2.549020767212e+00;  5.577854517318e+02;  3.960000000000e+00
  1.162503914193e+00;  4.709266357422e+02;  2.557508707047e+00;  5.577939396716e+02;  3.970000000000e+00
  1.166337901545e+00;  4.726098022461e+02;  2.565943479538e+00;  5.578023744441e+02;  3.980000000000e+00
  1.170097979141e+00;  4.742904968262e+02;  2.574215650558e+00;  5.578106466152e+02;  3.990000000001e+00
  1.173953532537e+00;  4.759750366211e+02;  2.582697868347e+00;  5.578191288329e+02;  4.000000000000e+00
  1.177623661308e+00;  4.776390991211e+02;  2.590772151947e+00;  5.578272031165e+02;  4.010000000000e+00
  1.181403137506e+00;  4.792739257813e+02;  2.599086999893e+00;  5.578355179645e+02;  4.020000000000e+00
  1.185259232762e+00;  4.808845520020e+02;  2.607570409775e+00;  5.578440013744e+02;  4.030000000001e+00
  1.189044777796e+00;  4.824504699707e+02;  2.615898609161e+00;  5.578523295738e+02;  4.040000000000e+00
  1.192938478163e+00;  4.839982910156e+02;  2.624464750290e+00;  5.578608957149e+02;  4.050000000000e+00
  1.196690102737e+00;  4.855505065918e+02;  2.632718324661e+00;  5.578691492893e+02;  4.060000000000e+00
  1.200502524046e+00;  4.870827941895e+02;  2.641105651855e+00;  5.578775366165e+02;  4.070000000001e+00
  1.204282542104e+00;  4.885865783691e+02;  2.649421691895e+00;  5.578858526565e+02;  4.080000000000e+00
  1.207910080649e+00;  4.900395812988e+02;  2.657402276993e+00;  5.578938332416e+02;  4.090000000000e+00
  1.211732363817e+00;  4.914080200195e+02;  2.665811300278e+00;  5.579022422649e+02;  4.100000000000e+00
  1.215481929321e+00;  4.927025756836e+02;  2.674060344696e+00;  5.579104913093e+02;  4.110000000001e+00
  1.219268232960e+00;  4.939000244141e+02;  2.682390213013e+00;  5.579188211776e+02;  4.120000000000e+00
  1.223137766353e+00;  4.950071411133e+02;  2.690903186798e+00;  5.579273341514e+02;  4.130000000000e+00
  1.226889932787e+00;  4.960624694824e+02;  2.699157953262e+00;  5.579355889179e+02;  4.140000000000e+00
  1.234444008439e+00;  4.979220886230e+02;  2.715776920319e+00;  5.579522078849e+02;  4.160000000000e+00
  1.242055954780e+00;  4.994982299805e+02;  2.732523202896e+00;  5.579689541675e+02;  4.180000000000e+00
  1.249721545299e+00;  5.008707885742e+02;  2.749387502670e+00;  5.579858184673e+02;  4.200000000000e+00
  1.257301630249e+00;  5.022153320313e+02;  2.766063690186e+00;  5.580024946548e+02;  4.220000000000e+00
  1.264772584518e+00;  5.035149841309e+02;  2.782499790192e+00;  5.580189307548e+02;  4.240000000001e+00
  1.272297724825e+00;  5.044435729980e+02;  2.799055099487e+00;  5.580354860641e+02;  4.260000000000e+00
  1.279945867440e+00;  5.049761657715e+02;  2.815881013870e+00;  5.580523119785e+02;  4.280000000001e+00
  1.287572985871e+00;  5.050358886719e+02;  2.832660675049e+00;  5.580690916396e+02;  4.300000000000e+00
  1.295017930841e+00;  5.046315002441e+02;  2.849039554596e+00;  5.580854705192e+02;  4.320000000001e+00
  1.302686339034e+00;  5.038435363770e+02;  2.865910053253e+00;  5.581023410178e+02;  4.340000000000e+00
  1.310389534664e+00;  5.027926025391e+02;  2.882857084274e+00;  5.581192880489e+02;  4.360000000001e+00
  1.317986525659e+00;  5.013198547363e+02;  2.899570465088e+00;  5.581360014297e+02;  4.380000000000e+00
  1.325366989242e+00;  4.993585815430e+02;  2.915807485580e+00;  5.581522384502e+02;  4.400000000001e+00
  1.329166947763e+00;  4.981167602539e+02;  2.924167394638e+00;  5.581605983592e+02;  4.410000000000e+00
  1.332893321642e+00;  4.966130371094e+02;  2.932365417480e+00;  5.581687963821e+02;  4.420000000000e+00
  1.336807070844e+00;  4.948588562012e+02;  2.940975666046e+00;  5.581774066306e+02;  4.430000000000e+00
  1.340580478205e+00;  4.928632507324e+02;  2.949277162552e+00;  5.581857081271e+02;  4.440000000001e+00
  1.344391382305e+00;  4.906649780273e+02;  2.957661151886e+00;  5.581940921165e+02;  4.450000000000e+00
  1.348187005942e+00;  4.883114929199e+02;  2.966011524200e+00;  5.582024424888e+02;  4.460000000000e+00
  1.351855617504e+00;  4.858801879883e+02;  2.974082469940e+00;  5.582105134345e+02;  4.470000000000e+00
  1.355707052761e+00;  4.833905334473e+02;  2.982555627823e+00;  5.582189865924e+02;  4.480000000000e+00
  1.359508095002e+00;  4.808571166992e+02;  2.990917921066e+00;  5.582273488857e+02;  4.490000000001e+00
  1.363336338635e+00;  4.782717285156e+02;  2.999340057373e+00;  5.582357710220e+02;  4.500000000000e+00
  1.367209339935e+00;  4.757461242676e+02;  3.007860660553e+00;  5.582442916251e+02;  4.510000000000e+00
  1.370948393348e+00;  4.732977294922e+02;  3.016086578369e+00;  5.582525175430e+02;  4.520000000000e+00
  1.374780646747e+00;  4.709094543457e+02;  3.024517536163e+00;  5.582609485008e+02;  4.530000000001e+00
  1.378439396450e+00;  4.685415344238e+02;  3.032566785812e+00;  5.582689977504e+02;  4.540000000000e+00
  1.382085683365e+00;  4.660264892578e+02;  3.040588617325e+00;  5.582770195819e+02;  4.550000000000e+00
  1.385904823743e+00;  4.630600585938e+02;  3.048990726471e+00;  5.582854216911e+02;  4.560000000000e+00
  1.389636399482e+00;  4.592001037598e+02;  3.057200193405e+00;  5.582936311580e+02;  4.570000000001e+00
  1.393500947760e+00;  4.531585998535e+02;  3.065702199936e+00;  5.583021331645e+02;  4.580000000000e+00
  1.397357259761e+00;  4.426861877441e+02;  3.074186086655e+00;  5.583106170513e+02;  4.590000000000e+00
  1.401135868982e+00;  4.285046691895e+02;  3.082499027252e+00;  5.583189299918e+02;  4.600000000000e+00
