Repository: AnjaTetzner/MLUSS

The primary objective of the project was to develop a machine learning model for process monitoring of ultrasonic welding that enables both the classification into different welding classes and the prediction of pull-out force. The development process was guided by the CRISP-DM standard.

In the folder “developmentsteps”, all programming work carried out during the implementation of the research project can be found.

The folder “Artefact” contains the final result, which includes a summary of the best models from the development phase that can be retrained using custom data.

File: Artefact/Rohdaten/Nicht OK-Schweißungen - Öl auf Terminal/Zugversuche/23_014_AEi_Aptiv_Leonie_verunreinigt/2095.TRA
$C:\Messergebnisse\2023\23_011_AEi_Aptiv_Leoni\23_011_AEi_Aptiv_Leoni_leer.zp2
Vorkraft                                30 N
Prüfgeschwindigkeit                     50 mm/min
Probenkennung                           2095
Probendicke                             5.6 mm
Probenbreite                            12.3 mm
Messlänge                               220 mm
Messlänge Feindehnung                   20 mm
Messlänge Traverse                      220 mm
$
             Dehnung;       Standardkraft;         Standardweg;Traversenweg absolut;            Prüfzeit
  0.000000000000e+00;  2.844626426697e+01;  0.000000000000e+00;  5.552143063112e+02;  0.000000000000e+00
 -1.583476679864e-06;  2.803351211548e+01; -3.483648697511e-06;  5.552143028276e+02;  1.000000000004e-01
 -1.055651119909e-06;  2.789270019531e+01; -2.322432465007e-06;  5.552143039888e+02;  1.999999999998e-01
 -9.500860699295e-07;  2.751297187805e+01; -2.090189354931e-06;  5.552143042211e+02;  3.000000000002e-01
  0.000000000000e+00;  2.742858695984e+01;  0.000000000000e+00;  5.552143063112e+02;  3.999999999996e-01
  5.495719693456e-04;  2.809904670715e+01;  1.209058333188e-03;  5.552155153696e+02;  5.000000000000e-01
  1.763570841163e-03;  2.942168045044e+01;  3.879855852574e-03;  5.552181861671e+02;  5.400000000000e-01
  2.991926473789e-03;  3.064083862305e+01;  6.582238245755e-03;  5.552208885495e+02;  5.699999999997e-01
  4.563580095429e-03;  3.186373519897e+01;  1.003987621516e-02;  5.552243461875e+02;  6.000000000004e-01
  6.662425581630e-03;  3.309315109253e+01;  1.465733628720e-02;  5.552289636475e+02;  6.300000000001e-01
  8.967334230598e-03;  3.436788558960e+01;  1.972813531756e-02;  5.552340344466e+02;  6.599999999999e-01
  1.145571469666e-02;  3.564614105225e+01;  2.520257234573e-02;  5.552395088836e+02;  6.900000000005e-01
  1.432360233842e-02;  3.712442779541e+01;  3.151192516088e-02;  5.552458182364e+02;  7.200000000003e-01
  1.667189834281e-02;  3.818122482300e+01;  3.667817637324e-02;  5.552509844876e+02;  7.399999999998e-01
  1.904552970786e-02;  3.929098510742e+01;  4.190016537905e-02;  5.552562064766e+02;  7.600000000002e-01
  2.138263629485e-02;  4.051362228394e+01;  4.704179987311e-02;  5.552613481111e+02;  7.799999999997e-01
  2.390785988194e-02;  4.176472473145e+01;  5.259729176760e-02;  5.552669036030e+02;  8.000000000002e-01
  2.684140745849e-02;  4.308441162109e+01;  5.905109643936e-02;  5.552733574077e+02;  8.199999999997e-01
  2.978118642972e-02;  4.450303649902e+01;  6.551861017942e-02;  5.552798249214e+02;  8.400000000001e-01
  3.267557104537e-02;  4.603160095215e+01;  7.188625633717e-02;  5.552861925676e+02;  8.599999999997e-01
  3.590945152563e-02;  4.762688064575e+01;  7.900079339743e-02;  5.552933071046e+02;  8.800000000001e-01
  3.944630647908e-02;  4.934151840210e+01;  8.678187429905e-02;  5.553010881855e+02;  8.999999999996e-01
  4.285700955657e-02;  5.109502792358e+01;  9.428542107344e-02;  5.553085917323e+02;  9.200000000001e-01
  4.665745927815e-02;  5.292424392700e+01;  1.026464104652e-01;  5.553169527217e+02;  9.400000000005e-01
  5.051079457542e-02;  5.482631301880e+01;  1.111237481236e-01;  5.553254300594e+02;  9.600000000000e-01
  5.430427800414e-02;  5.675471496582e+01;  1.194694116712e-01;  5.553337757229e+02;  9.800000000005e-01
  5.863371217456e-02;  5.873634338379e+01;  1.289941668510e-01;  5.553433004781e+02;  1.000000000000e+00
  6.066626442662e-02;  5.975574874878e+01;  1.334657818079e-01;  5.553477720931e+02;  1.010000000000e+00
  6.265690377622e-02;  6.079236221313e+01;  1.378451883793e-01;  5.553521514996e+02;  1.020000000000e+00
  6.481370461955e-02;  6.186336135864e+01;  1.425901502371e-01;  5.553568964615e+02;  1.030000000000e+00
  6.717002523791e-02;  6.294968795776e+01;  1.477740556002e-01;  5.553620803668e+02;  1.040000000000e+00
  6.947778839057e-02;  6.403858947754e+01;  1.528511345387e-01;  5.553671574458e+02;  1.050000000000e+00
  7.169845425609e-02;  6.514453125000e+01;  1.577365994453e-01;  5.553720429107e+02;  1.060000000000e+00
  7.399787275849e-02;  6.630971527100e+01;  1.627953201532e-01;  5.553771016314e+02;  1.070000000000e+00
  7.654156870551e-02;  6.751023864746e+01;  1.683914512396e-01;  5.553826977625e+02;  1.080000000000e+00
  7.905876767863e-02;  6.871018218994e+01;  1.739292889833e-01;  5.553882356002e+02;  1.090000000000e+00
  8.140759030361e-02;  6.993605041504e+01;  1.790966987610e-01;  5.553934030100e+02;  1.100000000000e+00
  8.385797111533e-02;  7.121839904785e+01;  1.844875365496e-01;  5.553987938478e+02;  1.110000000000e+00
  8.655811570830e-02;  7.254421997070e+01;  1.904278546572e-01;  5.554047341659e+02;  1.120000000000e+00
  8.913896973271e-02;  7.386421203613e+01;  1.961057335138e-01;  5.554104120448e+02;  1.130000000000e+00
  9.154121302054e-02;  7.521567535400e+01;  2.013906687498e-01;  5.554156969800e+02;  1.140000000000e+00
  9.414771736196e-02;  7.661848449707e+01;  2.071249783039e-01;  5.554214312896e+02;  1.150000000000e+00
  9.701233690814e-02;  7.806629180908e+01;  2.134271413088e-01;  5.554277334526e+02;  1.160000000000e+00
  9.975850576941e-02;  7.952703094482e+01;  2.194687128067e-01;  5.554337750241e+02;  1.170000000000e+00
  1.024111427512e-01;  8.102395629883e+01;  2.253045141697e-01;  5.554396108254e+02;  1.180000000000e+00
  1.053412122613e-01;  8.254811859131e+01;  2.317506670952e-01;  5.554460569783e+02;  1.190000000001e+00
  1.082732798816e-01;  8.409279632568e+01;  2.382012158632e-01;  5.554525075271e+02;  1.200000000000e+00
  1.110158656909e-01;  8.567186737061e+01;  2.442349046469e-01;  5.554585412159e+02;  1.210000000000e+00
  1.139353756963e-01;  8.727790069580e+01;  2.506578266621e-01;  5.554649641379e+02;  1.220000000000e+00
  1.169855756585e-01;  8.892081451416e+01;  2.573682665825e-01;  5.554716745778e+02;  1.230000000000e+00
  1.198420605254e-01;  9.060187530518e+01;  2.636525332928e-01;  5.554779588445e+02;  1.240000000000e+00
  1.227527991654e-01;  9.231237030029e+01;  2.700561583042e-01;  5.554843624696e+02;  1.250000000000e+00
  1.259283043467e-01;  9.404947662354e+01;  2.770422697067e-01;  5.554913485810e+02;  1.260000000000e+00
  1.290191438395e-01;  9.583364105225e+01;  2.838421165943e-01;  5.554981484278e+02;  1.270000000000e+00
  1.320929960085e-01;  9.762656402588e+01;  2.906045913696e-01;  5.555049109026e+02;  1.280000000000e+00
  1.354413140200e-01;  9.945693969727e+01;  2.979708909988e-01;  5.555122772022e+02;  1.290000000000e+00
  1.386789841365e-01;  1.013681488037e+02;  3.050937652588e-01;  5.555194000765e+02;  1.300000000000e+00
  1.418717069322e-01;  1.033125839233e+02;  3.121177554131e-01;  5.555264240667e+02;  1.310000000000e+00
  1.452656224970e-01;  1.053347167969e+02;  3.195843696594e-01;  5.555338906809e+02;  1.320000000000e+00
  1.485027778461e-01;  1.074890060425e+02;  3.267061114311e-01;  5.555410124227e+02;  1.330000000000e+00
  1.517627319718e-01;  1.097152938843e+02;  3.338780105114e-01;  5.555481843218e+02;  1.340000000000e+00
  1.552856509529e-01;  1.120065765381e+02;  3.416284322739e-01;  5.555559347435e+02;  1.350000000000e+00
  1.587291873844e-01;  1.143273239136e+02;  3.492042124271e-01;  5.555635105237e+02;  1.360000000000e+00
  1.622253926475e-01;  1.165626602173e+02;  3.568958640099e-01;  5.555712021753e+02;  1.370000000000e+00
  1.658395202816e-01;  1.187413940430e+02;  3.648469448090e-01;  5.555791532561e+02;  1.380000000000e+00
  1.693287626384e-01;  1.208709487915e+02;  3.725232779980e-01;  5.555868295892e+02;  1.390000000000e+00
  1.729807934079e-01;  1.228971557617e+02;  3.805577456951e-01;  5.555948640569e+02;  1.400000000000e+00
  1.766110684821e-01;  1.248690032959e+02;  3.885443508625e-01;  5.556028506621e+02;  1.410000000000e+00
  1.801268078128e-01;  1.267321395874e+02;  3.962789773941e-01;  5.556105852886e+02;  1.420000000000e+00
  1.838652924103e-01;  1.284308929443e+02;  4.045036435127e-01;  5.556188099548e+02;  1.430000000000e+00
  1.875888893930e-01;  1.300109100342e+02;  4.126955568790e-01;  5.556270018681e+02;  1.440000000001e+00
  1.913498611973e-01;  1.314748535156e+02;  4.209696948528e-01;  5.556352760061e+02;  1.450000000000e+00
  1.952211422340e-01;  1.328773193359e+02;  4.294865131378e-01;  5.556437928244e+02;  1.460000000000e+00
  1.989554003202e-01;  1.343372497559e+02;  4.377018809319e-01;  5.556520081922e+02;  1.470000000000e+00
  2.027478271211e-01;  1.359234619141e+02;  4.460452198982e-01;  5.556603515311e+02;  1.480000000000e+00
  2.064694192204e-01;  1.376814575195e+02;  4.542327225208e-01;  5.556685390338e+02;  1.490000000000e+00
  2.101591363812e-01;  1.395633087158e+02;  4.623501002789e-01;  5.556766564115e+02;  1.500000000000e+00
  2.140192280004e-01;  1.415300140381e+02;  4.708423018456e-01;  5.556851486131e+02;  1.510000000000e+00
  2.178015220118e-01;  1.436945953369e+02;  4.791633486748e-01;  5.556934696599e+02;  1.520000000000e+00
  2.216805110127e-01;  1.461376800537e+02;  4.876971244812e-01;  5.557020034357e+02;  1.530000000000e+00
  2.255268800171e-01;  1.488065490723e+02;  4.961591362953e-01;  5.557104654475e+02;  1.540000000000e+00
  2.292667463586e-01;  1.516685028076e+02;  5.043868422508e-01;  5.557186931535e+02;  1.550000000000e+00
  2.331080489682e-01;  1.547228698730e+02;  5.128377079964e-01;  5.557271440192e+02;  1.560000000000e+00
  2.367503533434e-01;  1.579189147949e+02;  5.208507776260e-01;  5.557351570889e+02;  1.570000000000e+00
  2.404648606178e-01;  1.611839447021e+02;  5.290226936340e-01;  5.557433290049e+02;  1.580000000000e+00
  2.442923457871e-01;  1.644553833008e+02;  5.374431610107e-01;  5.557517494723e+02;  1.590000000000e+00
  2.480387415464e-01;  1.677771148682e+02;  5.456852316856e-01;  5.557599915429e+02;  1.600000000000e+00
  2.519423310098e-01;  1.712087554932e+02;  5.542731285095e-01;  5.557685794398e+02;  1.610000000000e+00
  2.557185019985e-01;  1.746597442627e+02;  5.625807046890e-01;  5.557768870159e+02;  1.620000000000e+00
  2.595357460061e-01;  1.780285186768e+02;  5.709786415100e-01;  5.557852849528e+02;  1.630000000000e+00
  2.633085303673e-01;  1.813393554688e+02;  5.792787671089e-01;  5.557935850784e+02;  1.640000000000e+00
  2.669476648591e-01;  1.846196899414e+02;  5.872848629951e-01;  5.558015911742e+02;  1.650000000000e+00
  2.708497912994e-01;  1.878693695068e+02;  5.958695411682e-01;  5.558101758524e+02;  1.660000000000e+00
  2.746604787960e-01;  1.911038513184e+02;  6.042530536652e-01;  5.558185593649e+02;  1.670000000000e+00
  2.784853088493e-01;  1.943132171631e+02;  6.126676797867e-01;  5.558269739910e+02;  1.680000000000e+00
  2.823476085497e-01;  1.975268402100e+02;  6.211647391319e-01;  5.558354710504e+02;  1.690000000001e+00
  2.860737658228e-01;  2.007631988525e+02;  6.293622851372e-01;  5.558436685964e+02;  1.700000000000e+00
  2.899175880833e-01;  2.039814453125e+02;  6.378186941147e-01;  5.558521250054e+02;  1.710000000000e+00
  2.935880962927e-01;  2.071607666016e+02;  6.458938121796e-01;  5.558602001234e+02;  1.720000000000e+00
  2.972932022891e-01;  2.103212738037e+02;  6.540450453758e-01;  5.558683513566e+02;  1.730000000000e+00
  3.011234238534e-01;  2.134990539551e+02;  6.624715328217e-01;  5.558767778441e+02;  1.740000000000e+00
  3.048530490332e-01;  2.166722106934e+02;  6.706767082214e-01;  5.558849830195e+02;  1.750000000000e+00
  3.087441757072e-01;  2.198499298096e+02;  6.792371869087e-01;  5.558935434982e+02;  1.760000000000e+00
  3.125243564630e-01;  2.230427398682e+02;  6.875535845757e-01;  5.559018598958e+02;  1.770000000000e+00
  3.163218496587e-01;  2.262499847412e+02;  6.959080696106e-01;  5.559102143809e+02;  1.780000000000e+00
  3.201514480835e-01;  2.294866943359e+02;  7.043331861496e-01;  5.559186394974e+02;  1.790000000000e+00
  3.238200326885e-01;  2.327241668701e+02;  7.124040722847e-01;  5.559267103835e+02;  1.800000000000e+00
  3.276705198320e-01;  2.359245300293e+02;  7.208751440048e-01;  5.559351814553e+02;  1.810000000000e+00
  3.314782541894e-01;  2.390926513672e+02;  7.292521595955e-01;  5.559435584708e+02;  1.820000000000e+00
  3.352885352907e-01;  2.422175140381e+02;  7.376347780228e-01;  5.559519410893e+02;  1.830000000000e+00
  3.391737556863e-01;  2.453199768066e+02;  7.461822628975e-01;  5.559604885741e+02;  1.840000000000e+00
  3.429253262126e-01;  2.484469299316e+02;  7.544357180595e-01;  5.559687420293e+02;  1.850000000000e+00
  3.467642988224e-01;  2.515868835449e+02;  7.628814578056e-01;  5.559771877691e+02;  1.860000000000e+00
  3.504577006340e-01;  2.547407073975e+02;  7.710069417953e-01;  5.559853132530e+02;  1.870000000000e+00
  3.541152312867e-01;  2.578836669922e+02;  7.790535092354e-01;  5.559933598205e+02;  1.880000000000e+00
  3.579521990130e-01;  2.610195617676e+02;  7.874948382378e-01;  5.560018011495e+02;  1.890000000000e+00
  3.616926884940e-01;  2.641218566895e+02;  7.957239151001e-01;  5.560100302263e+02;  1.900000000000e+00
  3.655285995925e-01;  2.671918640137e+02;  8.041629195213e-01;  5.560184692308e+02;  1.910000000000e+00
  3.693838280146e-01;  2.702677917480e+02;  8.126444220543e-01;  5.560269507333e+02;  1.920000000000e+00
  3.731268642395e-01;  2.733588867188e+02;  8.208791017532e-01;  5.560351854130e+02;  1.930000000000e+00
  3.769384999918e-01;  2.764551391602e+02;  8.292647004128e-01;  5.560435710117e+02;  1.940000000001e+00
  3.806321185476e-01;  2.795176696777e+02;  8.373906612396e-01;  5.560516969725e+02;  1.950000000000e+00
  3.844077747689e-01;  2.825276184082e+02;  8.456971049309e-01;  5.560600034162e+02;  1.960000000000e+00
  3.882778772591e-01;  2.854782104492e+02;  8.542113304138e-01;  5.560685176417e+02;  1.970000000000e+00
  3.920656711536e-01;  2.883748168945e+02;  8.625444769859e-01;  5.560768507882e+02;  1.980000000000e+00
  3.959728368956e-01;  2.911806335449e+02;  8.711402416229e-01;  5.560854465529e+02;  1.990000000000e+00
  3.997454316057e-01;  2.939284057617e+02;  8.794399499893e-01;  5.560937462612e+02;  2.000000000000e+00
  4.035195977109e-01;  2.966293640137e+02;  8.877431154251e-01;  5.561020494267e+02;  2.010000000000e+00
  4.073114826514e-01;  2.992681884766e+02;  8.960852622986e-01;  5.561103915735e+02;  2.020000000000e+00
  4.109429227255e-01;  3.018406066895e+02;  9.040744304657e-01;  5.561183807417e+02;  2.030000000000e+00
  4.147427459210e-01;  3.043161926270e+02;  9.124340415001e-01;  5.561267403527e+02;  2.040000000000e+00
  4.185085673759e-01;  3.066680297852e+02;  9.207188487053e-01;  5.561350251600e+02;  2.050000000000e+00
  4.223063856879e-01;  3.088498229980e+02;  9.290740489960e-01;  5.561433803602e+02;  2.060000000000e+00
  4.261875963165e-01;  3.107667541504e+02;  9.376127123833e-01;  5.561519190236e+02;  2.070000000000e+00
  4.299402234705e-01;  3.120505981445e+02;  9.458684921265e-01;  5.561601748034e+02;  2.080000000000e+00
  4.375081710277e-01;  3.112349548340e+02;  9.625179767609e-01;  5.561768242880e+02;  2.100000000000e+00
  4.412391508585e-01;  3.041631164551e+02;  9.707261323929e-01;  5.561850324436e+02;  2.110000000000e+00
  4.451419004382e-01;  2.946150512695e+02;  9.793121814728e-01;  5.561936184927e+02;  2.120000000000e+00
  4.488895695695e-01;  2.839883117676e+02;  9.875570535660e-01;  5.562018633648e+02;  2.130000000000e+00
  4.527727850816e-01;  2.726937561035e+02;  9.961001276970e-01;  5.562104064389e+02;  2.140000000000e+00
  4.565998638556e-01;  2.609089660645e+02;  1.004519701004e+00;  5.562188260123e+02;  2.150000000000e+00
  4.604039948413e-01;  2.488616638184e+02;  1.012888789177e+00;  5.562271951004e+02;  2.160000000000e+00
  4.642257362902e-01;  2.366798095703e+02;  1.021296620369e+00;  5.562356029316e+02;  2.170000000000e+00
